Repository: ssk-yoshimura/flexible-pattern-musculoskeletal

# Data Repository for:

Accelerating Musculoskeletal Robotics through Parametric Design and 3D-Printed Flexible Structures

Authors:
Shunnosuke Yoshimura, Kento Kawaharazuka, Kei Okada

Version:
v1.0 (dataset frozen for journal peer review)

## Overview

This repository contains all raw experimental data associated with the manuscript.

The data correspond to the mechanical characterization, joint validation,
transmission evaluation, and motion experiments described in the paper.

## Repository Structure

Design/  
 Design-related files and parametric structure data.

Creep/  
 Creep and recovery experimental data.

Fatigue/  
 Material fatigue test data.

SpeedDependent/

File: Fatigue/TP_tate_0124_0214_condA_fatigue_summary_cycle_meanstd.csv (part 1 of 4)
,peak_stress_MPa,peak_stress_MPa,peak_stress_MPa,modulus_MPa,modulus_MPa,modulus_MPa,energy_loss_density_MJ_m3,energy_loss_density_MJ_m3,energy_loss_density_MJ_m3
,mean,std,count,mean,std,count,mean,std,count
cycle,,,,,,,,,
1,0.3792071829036794,0.00662291980367433,3,2.723492930446087,0.2097398788240109,3,0.016375311666479146,0.00023241505068808668,3
2,0.36298823194438906,0.009117881822433704,3,1.8933826413095132,0.0872018404629011,3,0.011727469195874037,0.00023238725726363183,3
3,0.35475711433254936,0.011583090603658574,3,1.7141930373724943,0.1353200879388498,3,0.010633488248054856,0.000491788991808734,3
4,0.3512700398763023,0.011387401584832542,3,1.6197057266347012,0.08197801204223173,3,0.010153409190444407,0.0004613070984304256,3
5,0.3477748559445753,0.011100242808627972,3,1.606630026773847,0.058462119320627295,3,0.009769738942247724,0.00035089676224711553,3
6,0.34544743648191706,0.010535145035480763,3,1.6931217296122305,0.12854824714653612,3,0.009535457038006297,0.00034163528478216776,3
7,0.3438093224350289,0.010157314703271433,3,1.6270203858305463,0.19258947056113224,3,0.009366349049021526,0.0003739974113198579,3
8,0.34272265272075636,0.010255126749643984,3,1.578646962702093,0.056126443700876494,3,0.009246936470977475,0.0004581503662564618,3
9,0.341457574545932,0.010889582312969175,3,1.6017058755861733,0.06548010477939269,3,0.009132596337049673,0.00044062105412583677,3
10,0.3395275193817764,0.011133730992143232,3,1.5375753784613087,0.13367583491658427,3,0.008943942053402007,0.0003431262094474515,3
11,0.3387084623583321,0.01120097063673481,3,1.562013404165027,0.1347748014180616,3,0.008845768274183373,0.00035870470530052984,3
12,0.33831920753530914,0.011152834586041358,3,1.5991198494491172,0.13361040355327383,3,0.008802323583014846,0.0004488199396272576,3
13,0.3368676114244524,0.010587376018037213,3,1.6088575507258718,0.13628174580176686,3,0.008632769245496483,0.00037185516262668104,3
14,0.33667298401294093,0.010753613983739094,3,1.5632944305344416,0.060438141967692934,3,0.008584389589783727,0.0004039593261277298,3
15,0.3361377586312844,0.010891973545516515,3,1.5896040595503589,0.061662314204532664,3,0.008504966431268862,0.00040319611627764044,3
16,0.33542412478907613,0.010952557429788389,3,1.615817486966936,0.062197998205214856,3,0.008423102188249099,0.00041052150737495646,3
17,0.3349456657357772,0.011364847625091313,3,1.5711033780575636,0.07376246314065028,3,0.008384303202433203,0.0004032029285216152,3
18,0.33422392241808846,0.011482321423862163,3,1.5293591568273726,0.12940929192863385,3,0.008311953710314336,0.00040646767289212834,3
19,0.3341184992368529,0.010886701267308608,3,1.5583693927297482,0.12976803638874707,3,0.008247830184844387,0.0004109708439976864,3
20,0.3342563603200068,0.011169936300552024,3,1.5882220151991577,0.13006678202102198,3,0.008191155898118863,0.00042252368667669435,3
21,0.33399685710465815,0.011438535181347291,3,1.6165327274220076,0.13104269645431416,3,0.008140477917026734,0.00044877378887305116,3
22,0.3338914339234231,0.0119259011780832,3,1.644949065320235,0.12776996458639153,3,0.008101492608227134,0.00044534744550786743,3
23,0.3337941202176675,0.011945290413958242,3,1.5999527403213627,0.06579735809750244,3,0.00806365109205716,0.00044935249953814623,3
24,0.33325078536053104,0.01193980577720676,3,1.5570053981234526,0.06590092514872992,3,0.008011475889942563,0.0004494913853020417,3
25,0.33299128214518237,0.010866458092123943,3,1.5881995338187245,0.17335222587252225,3,0.007954457104811857,0.00043467783019878684,3
26,0.33292640634134524,0.010954853874018691,3,1.546698310914043,0.12521527946105776,3,0.007906944261269934,0.0004354285565872217,3
27,0.3323344146313312,0.011172982693832932,3,1.575976435868726,0.12787577640759204,3,0.007850064946857105,0.0004341410974288224,3
28,0.33148291970596855,0.011420306868578095,3,1.6016567516932787,0.12186964776974707,3,0.007793966825342451,0.00044147223297008045,3
29,0.33114232173582314,0.011566480372477216,3,1.6343853057334863,0.1265349642870302,3,0.007757718376716803,0.0004501325128767418,3
30,0.3302664983840213,0.011836131590232078,3,1.5918458877923676,0.06591052957356394,3,0.007729681836043385,0.0004436558950991197,3
31,0.3301124183499086,0.011422371096596162,3,1.551761728510131,0.06334099616516038,3,0.007688949809609526,0.00046403780545515444,3
32,0.33013674677634736,0.011966717479049862,3,1.5152236184055408,0.12575258746263557,3,0.007657308691525053,0.00045716065110208676,3
33,0.3302259510066233,0.011728454899505313,3,1.5355774216006421,0.14477511835777318,3,0.007679609676168104,0.00037012762366504364,3
34,0.3289122159789209,0.012690494832693446,3,1.6173791071345096,0.06356782533700817,3,0.0075775245925670314,0.0004734569439661596,3
35,0.32885544965056335,0.01249880652726666,3,1.5815718842718294,0.16199331869920258,3,0.007536015536539914,0.00045395012246637504,3
36,0.3282715674160289,0.012324511262190481,3,1.6150941837450723,0.16503965632922013,3,0.007538917842834687,0.00048766644481403423,3
37,0.32754171462286097,0.01222452793718141,3,1.5004014339876832,0.06823762497596023,3,0.007533238657350806,0.00043733598179663364,3
38,0.3269578323883261,0.012765177359997984,3,1.532345473078412,0.06879888934815039,3,0.0074681661246049,0.000478388157614068,3
39,0.32664156284462026,0.012765015077384966,3,1.5636015712118752,0.07060371718694959,3,0.007419444595179185,0.0004733477901196094,3
40,0.32599280480624876,0.012532194075270252,3,1.5199511093322775,0.15255734111512334,3,0.007374416037973845,0.0004641278763161568,3
41,0.32571708263994087,0.012024799041399567,3,1.5513980861480794,0.15742015513427243,3,0.007355294973630723,0.0004266648068974308,3
42,0.32514130988088646,0.01180310685430174,3,1.5845327388531316,0.15980543161554384,3,0.0072907193524561036,0.0004483121736077004,3
43,0.324938572993895,0.01143907847747796,3,1.5440481299692967,0.19572940000181505,3,0.007344503656873042,0.0004913289171570055,3
44,0.3237626990493465,0.012141054841322309,3,1.5585428511127297,0.07273711278917083,3,0.0072231705130415685,0.00042599132187959803,3
45,0.323608619015233,0.012249074810160944,3,1.5912959665754685,0.07399023210117839,3,0.007190148490039569,0.00043300760088801996,3
46,0.32321125471673046,0.01197646534722868,3,1.546962879228247,0.07889425430473294,3,0.007137449495884414,0.0004045869873674587,3
47,0.3224408545461641,0.011784839767923794,3,1.5114598369258783,0.15359196236066336,3,0.00712655483563893,0.0004358516010925459,3
48,0.32194617654190605,0.011184736634920825,3,1.5462760842666183,0.15752873098207146,3,0.007073386096986105,0.0003836042964536998,3
49,0.3211757763713397,0.010807527514342824,3,1.5789376856576582,0.16082979351748664,3,0.0070890784081326435,0.00037213625203097776,3
50,0.32134607535641196,0.011332355828098106,3,1.5461353563254698,0.08202612928277432,3,0.007076605900541262,0.00045033881269519754,3
51,0.32089194472955185,0.011194962746459779,3,1.5778889084956245,0.0824478097426504,3,0.007060939444122211,0.00041133059019782877,3
52,0.3203972667252934,0.010757603599294435,3,1.5324852162491827,0.06874531312923822,3,0.007008051713473188,0.0004365575096272735,3
53,0.3198458223926777,0.01052071542819157,3,1.4984070909152447,0.15185151650728607,3,0.006982680683579846,0.00042613061103015983,3
54,0.3196025381282887,0.010376266391276411,3,1.5328269201093276,0.15486198552453675,3,0.006955426301208766,0.00042560005936173123,3
55,0.31898621799183546,0.010169233749711359,3,1.4950661412037272,0.08198403160982243,3,0.006936943399118547,0.00042744156571632294,3
56,0.3186537294971701,0.010731345841759044,3,1.5229374242964522,0.07597379363023889,3,0.006911557133942355,0.0004190271945686099,3
57,0.3185077589385361,0.010776229737275628,3,1.4886687566562828,0.07975680353853573,3,0.0069187813128652265,0.00038738006088475773,3
58,0.3180779567381152,0.010281698835420223,3,1.513790927900511,0.06746579063828481,3,0.006881820788238238,0.0004253663916118434,3
59,0.3174373081752232,0.009998983266401765,3,1.5442011071473514,0.07237719370372857,3,0.0068786324508216465,0.00038485607613128096,3
60,0.31692641122000553,0.00974355756819245,3,1.5144305087254324,0.1521997019269607,3,0.006864408670095557,0.0003627728450896908,3
61,0.3161560110494392,0.00948728572662445,3,1.4773154989557842,0.08084972570804361,3,0.006830601969690021,0.0004083703711540061,3
62,0.31579919412833507,0.010079027583881997,3,1.5051895724069393,0.07450937346215585,3,0.006837137513828889,0.000362553141922405,3
63,0.31562889514326237,0.009992568606534996,3,1.5384742331842778,0.07753990930939007,3,0.006811290524649284,0.00037363813304196804,3
64,0.3153693919279137,0.009628618300044649,3,1.4968725776332852,0.06637425982928521,3,0.006777820750260889,0.00041986121624851947,3
65,0.31482605707077765,0.009366612686055728,3,1.4630094408880137,0.14732050767397312,3,0.006756966770544636,0.0004159588919801227,3
66,0.3146963054631029,0.009297353603865716,3,1.5634685836349007,0.0752009365023373,3,0.006729138545966178,0.00040942916674737275,3
67,0.3140799853266501,0.00929164364345387,3,1.5332933571883494,0.15423565708754394,3,0.006721017265320084,0.00039195591987339597,3
68,0.31402321899829294,0.010014489740124853,3,1.5605909091984191,0.15609185138483478,3,0.006724323894902962,0.00040087371370754385,3
69,0.3139421242434966,0.010101464219180808,3,1.523877711990173,0.07592251798878111,3,0.0066992409174461915,0.0004067149409435169,3
70,0.3138204821113019,0.009956847546657517,3,1.4821824349687571,0.06633865974083962,3,0.006662036990320472,0.0004009666082451714,3
71,0.3127662502989477,0.008903639054284266,3,1.4993405399203918,0.04980147913018778,3,0.006620090907942665,0.0003562880192033935,3
72,0.3126121702648342,0.00892877556307859,3,1.5365564354812438,0.05128873631463586,3,0.006610579415280511,0.0003536834684828788,3
73,0.3129446587595,0.009739284233274727,3,1.5204027936247286,0.15468124859970528,3,0.006620626164156505,0.00039962766061865196,3
74,0.31150928159960295,0.010816778809878145,3,1.5242647142244372,0.15325170194236973,3,0.006489199645449827,0.00044693795717319705,3
75,0.31193908380002383,0.010679153927664314,3,1.4295438759507288,0.06706129788821351,3,0.006540113667834806,0.00042688122075888106,3
76,0.31183366061878826,0.01028497955215531,3,1.451906861457492,0.049695602325161736,3,0.00651966883842697,0.0004316516913132191,3
77,0.3113957489428882,0.009857707075896277,3,1.480084382607453,0.055658384378543424,3,0.006501519468355255,0.00043537137541843873,3
78,0.31135520156548985,0.009937886752247587,3,1.5171466390289154,0.05823744797606029,3,0.006490092795050212,0.00043073127219448386,3
79,0.310982165693426,0.010090794708157831,3,1.489119161034705,0.1482412229850229,3,0.006444573148866807,0.00041056933286757265,3
80,0.3115011721241229,0.010413845384980299,3,1.5278919706555023,0.1500444896800077,3,0.006476029889860153,0.00038968297016363045,3
81,0.31142818684480655,0.010507092219631512,3,1.5635082806246396,0.15321989109871723,3,0.006449455860916296,0.0003819862490975573,3
82,0.311322763663571,0.010159188899778852,3,1.5171249096550856,0.08054735956448303,3,0.006435882656935944,0.0003958660979432383,3
83,0.31093350884054805,0.009800169425363546,3,1.479457654975161,0.06149212231197165,3,0.006428165925844514,0.00039461432602123854,3
84,0.3108361951347925,0.009912582447604268,3,1.515536182645261,0.06441039869394556,3,0.006407468658359303,0.000379299318554081,3
85,0.31043883083628954,0.010066482382166519,3,1.5515328212402466,0.0677274634764909,3,0.006396183748606804,0.00038493592797761043,3
86,0.3103252981795748,0.010772558365992044,3,1.5156885199485874,0.15066004724380413,3,0.006390870587021803,0.0003773705342950815,3
87,0.310341517130534,0.010812893135074369,3,1.5516582339001108,0.15332819434665546,3,0.00637558087953739,0.0003840008898471264,3
88,0.31026042237573764,0.010544401429086274,3,1.5862041424366955,0.1559092109969868,3,0.006355447830387798,0.0003793290874567113,3
89,0.30983872965079634,0.010247736595659512,3,1.4672124209562727,0.06147318970376432,3,0.006400032316809758,0.0003890521137792455,3
90,0.3097333064695608,0.010282878862844607,3,1.440220985620346,0.14485499850478217,3,0.0063575660324877116,0.0004122784675610816,3
91,0.3093927084994154,0.010501438847304914,3,1.4746203958053623,0.1482172193887956,3,0.00631386523772325,0.0003690691869463132,3
92,0.3093359421710578,0.011145685638634226,3,1.5008699953619864,0.15084624282093745,3,0.006328457848053793,0.00040915857465185547,3
93,0.3094251464013342,0.011183836995110406,3,1.536736673583137,0.15443273338812324,3,0.0063276463656031555,0.00037303199999721845,3
94,0.30952246010708967,0.010847459446883534,3,1.4246473546425926,0.05816847984522114,3,0.006315039983620564,0.0003794659153785888,3
95,0.30912509580858716,0.010487480205409096,3,1.4530192119669527,0.06503873312469187,3,0.006310262757049143,0.0003778423424923266,3
96,0.30908454843118877,0.010740175976806971,3,1.489242236351263,0.06925148538831023,3,0.006236594251463643,0.0003704832195621046,3
97,0.3089061399706365,0.01078494080516414,3,1.5290612431250878,0.07632725118948332,3,0.006245911064363265,0.0003605715579282256,3
98,0.3088250452158406,0.011424080927686604,3,1.5552113957514828,0.08995857525034,3,0.00626968848367251,0.0003426189833901553,3
99,0.30908454843118877,0.011673496295032455,3,1.530634140814833,0.15595740459255972,3,0.006271450979629442,0.0003679001989319776,3
100,0.3090683294802296,0.011202256364613314,3,1.4842406082568333,0.07290679432388092,3,0.006257432317097311,0.00036676001839514396,3
101,0.30882504521584053,0.010938407915774342,3,1.5131212388591786,0.08600445112222246,3,0.006222605244937556,0.00033058975752025383,3
102,0.30871151255912505,0.011121053906593039,3,1.5510604139446702,0.08592687355332795,3,0.0061893804719983965,0.0003639313633562702,3
103,0.30849255672117476,0.011389272569493906,3,1.4571647017496334,0.14896493270662772,3,0.00620777446640839,0.00031626997645960853,3
104,0.30883315469132017,0.012318578870373447,3,1.4876552690847025,0.1525502903075456,3,0.006212735738213289,0.00034121159563853026,3
105,0.30891830418385585,0.01237700376364893,3,1.524354458887584,0.15605994358217345,3,0.006203030501023728,0.0003410721769817537,3
106,0.30903183684057145,0.012037784316690813,3,1.5597727603172682,0.15855631651126634,3,0.006189862842171015,0.00035302333690573324,3
107,0.3087358409855642,0.011736299528612005,3,1.5880476353369641,0.1700066135421267,3,0.006190290772605305,0.00034985181830346886,3
108,0.3086952936081658,0.011987135231622962,3,1.4790507734367975,0.06911623517603073,3,0.006184855200802315,0.0003512026916193726,3
109,0.3084479546060366,0.012292194763899247,3,1.515274525211547,0.07133824197680438,3,0.006181160931320228,0.00036120123127594145,3
110,0.30838307880219984,0.012844950305767579,3,1.479076522736037,0.1521884833341551,3,0.006157822982040641,0.00039358617144841164,3
111,0.3085006661966548,0.012985827945455037,3,1.5151713537347777,0.1553047041684066,3,0.006168071771885195,0.00035629248116710835,3
112,0.30852904936083286,0.012782871176951193,3,1.4694758286852778,0.0778853576988451,3,0.00613891613180792,0.00040206297335924684,3
113,0.3082979293096637,0.012494543912688894,3,1.5669618278275348,0.15263042697068596,3,0.006154464673171662,0.0003665255231131022,3
114,0.3082614366700051,0.012827509381704108,3,1.5361580553640035,0.18183324897318334,3,0.006148882767231311,0.00036288678969752377,3
115,0.3080911376849324,0.013290004644304023,3,1.4301925898490537,0.12908438557154284,3,0.006135799882922645,0.000354842338186457,3
116,0.3075883502051943,0.013821374607134083,3,1.5202413576759382,0.0628038850811303,3,0.0061612300136458355,0.000351096672884227,3
117,0.3076451165335523,0.013806992880584191,3,1.4937006493349785,0.13573397643015903,3,0.00610279692665083,0.00039497834140416225,3
118,0.307758649190267,0.01341896510493618,3,1.5304859067241896,0.13786593766132507,3,0.00611903618445104,0.0003689772692164125,3
119,0.3075518575655361,0.013159954764905474,3,1.5589712783219596,0.15187308051374393,3,0.006102102514526998,0.00036273332145093,3
120,0.3075275291390969,0.013338243301736401,3,1.4487298004356017,0.04337473602495214,3,0.006078619256851846,0.0003910259202325295,3
121,0.3072923543501871,0.013794303605164315,3,1.4856585932294155,0.04532879842416044,3,0.006064158786202092,0.0003906452401400598,3
122,0.3068301142478478,0.014176335035944319,3,1.4482408837763086,0.1287396478403483,3,0.006080368689685069,0.0003436331505171748,3
123,0.3068301142478478,0.014178526779827874,3,1.4846841094371506,0.13243439594586187,3,0.006064132840967964,0.00035726772904182716,3
124,0.3069274279536038,0.013783808848813233,3,1.520451047953155,0.13567178338025052,3,0.006000358188390409,0.00042360436021797384,3
125,0.30603538565084226,0.014464151489932646,3,1.4560314165072228,0.10864290547716816,3,0.005997637513818956,0.00040540869443811655,3
126,0.3061975751604354,0.014942467233578931,3,1.416680115684823,0.02662407044913889,3,0.006006168502897695,0.00041624482722086865,3
127,0.3068138952968882,0.014107599786222403,3,1.5450418367346384,0.15306006721791163,3,0.006031663934154878,0.00034048428721660033,3
128,0.3063597646700285,0.014505544170088064,3,1.4289251928364262,0.1096106116856999,3,0.006023561116861475,0.0003418368233014844,3
129,0.3059826740602245,0.01424623261988009,3,1.4654033376687485,0.11426035249039744,3,0.006013248353913481,0.0003359184144263585,3
130,0.30604754986406163,0.013829701166990711,3,1.502741680378979,0.1192869247482382,3,0.0059873904436004355,0.00037613339214923866,3
131,0.3056907329429579,0.013879502322224357,3,1.5266149654648735,0.14130093881051925,3,0.005982163308567877,0.0003589958907666589,3
132,0.3058204845506318,0.01409023931614187,3,1.4967180907204336,0.15718950959256262,3,0.005959251720940961,0.0003877961444035115,3
133,0.3057150613693967,0.014403190407325343,3,1.4538330194227145,0.02027202029323162,3,0.005946775442240009,0.00037039856625333743,3
134,0.30532986128411355,0.014715185704464324,3,1.4802197036915823,0.03541494610188608,3,0.005940037630865973,0.0003695470545248194,3
135,0.3050135917404073,0.014496340132881428,3,1.4558871335527896,0.11940268137973058,3,0.005936286598642033,0.00037513641569410504,3
136,0.30507035806876487,0.01401896591984128,3,1.4919614652163515,0.12272737494094947,3,0.005920043992096491,0.0003664792756474342,3
137,0.30501764647814666,0.013705711125686328,3,1.5194487504672243,0.13973456294279582,3,0.005905987558130556,0.0003685517906722689,3
138,0.30507441280650466,0.013920475674972186,3,1.5563274469004342,0.14043001357938456,3,0.005896906228399532,0.00036427835715778967,3
139,0.30494466119883035,0.01440679930274212,3,1.4457026235013144,0.02074186933543904,3,0.005913518071829331,0.00037717051696813054,3
140,0.3045594611135472,0.01462373868172621,3,1.4097252254814652,0.11413823598680574,3,0.0058787904513722304,0.00033319389915633144,3
141,0.304186425241483,0.014303425172257998,3,1.4452241666421521,0.11561914615394295,3,0.005895326299401142,0.0003600271847211081,3
142,0.304174261028264,0.013811339683126709,3,1.4806301854474926,0.11948421903957424,3,0.0058782660861229595,0.00036209368740466576,3
143,0.3042066989301824,0.01360954405560892,3,1.5084313252671169,0.13656883432392447,3,0.005841585211900362,0.00033181873076322646,3
144,0.3041174946999065,0.013625118882913415,3,1.5446922510591188,0.13686579279205457,3,0.005836866844807745,0.00031588274206828634,3
145,0.3040566736338091,0.014059809982792618,3,1.5135862576879555,0.1599282060688399,3,0.005820487859854246,0.00031345221112758924,3
146,0.3036268714333882,0.014446176463527477,3,1.4589744636804287,0.04311309241236575,3,0.0058342733018835235,0.00027638901400967193,3
147,0.30322139765940603,0.014214471739715242,3,1.4326524121966295,0.11524198753151456,3,0.005847743976935763,0.000309977151969391,3
148,0.3034200798086569,0.014050673773254162,3,1.471701294260771,0.11962951566850767,3,0.0058738437813037545,0.00032700336089947456,3
149,0.3033187113651616,0.013666954145916519,3,1.4983616141790428,0.1368416611373216,3,0.005788211370138008,0.00031767754747719963,3
150,0.3032457260858448,0.013791821926475885,3,1.5337526153630285,0.13704032024044008,3,0.005777462636750017,0.000314348807895991,3
151,0.30316868606878783,0.014064886986839626,3,1.5700153659276204,0.13832933670021974,3,0.005761485908516571,0.0003124871879483694,3
152,0.3029294565421386,0.01445039584634199,3,1.5278180356965476,0.17407850519574872,3,0.005778924575270889,0.00027901721924165565,3
153,0.3027997049344643,0.014595318980694449,3,1.4925073690266515,0.03608821280905026,3,0.00577575222735907,0.00033514147541417754,3
154,0.30286863547604126,0.014168224376140886,3,1.4664905850017977,0.11975592205493822,3,0.005761065867243596,0.00033314963448349724,3
155,0.30272671965514714,0.013909868679876173,3,1.4253907792427674,0.09882766365279803,3,0.005754628613305622,0.0003339916077650878,3
156,0.3027632122948057,0.014013650545158442,3,1.5299497317845319,0.1395620010026517,3,0.005746735892070867,0.0003338088334815195,3
157,0.30272266491740735,0.01442058285145639,3,1.4200374068791002,0.020091383893652504,3,0.0057312627578148855,0.00033676338417570315,3
158,0.3023982858982215,0.014740498685199582,3,1.5246551843707188,0.10396436497667444,3,0.005732352668830379,0.0003312924861705618,3
159,0.30204957845259695,0.01455381392545893,3,1.4221528384776418,0.11572658902043724,3,0.0057299279660257005,0.0003236260212528903,3
160,0.30206985214129595,0.014114981784949509,3,1.4583377113901357,0.11964972239289733,3,0.005738985447259501,0.0002930277560588132,3
161,0.3021509468960923,0.013757189169696631,3,1.4853522826592453,0.13801659054283366,3,0.005728256248219357,0.0002931174970889132,3
162,0.30227664376602675,0.01399733818126712,3,1.5242688366485024,0.14103627164009147,3,0.005707710307820641,0.000330495641485995,3
163,0.3022888079792462,0.014284999309835695,3,1.5618806488500068,0.14018763111197,3,0.005724668686054812,0.0002817914448630734,3
164,0.30196037422232097,0.014724298164999391,3,1.4412354256509525,0.039666225374097655,3,0.00571929216982837,0.00027313583017802017,3
165,0.3016522141540948,0.014552265075725952,3,1.4789246238598146,0.039879284684656895,3,0.0056840770354051155,0.00031696757573012474,3
166,0.3016805973182734,0.01404815136487773,3,1.4536745233002764,0.11976020922224077,3,0.005728168215436583,0.000296071001180607,3
167,0.30163599520313483,0.013807475132405453,3,1.4814527103960613,0.13895021871726632,3,0.00570296085170035,0.00027558967946169445,3
168,0.3018022394504677,0.013833129866722584,3,1.5198693686801048,0.13666932536994955,3,0.005690782882854072,0.0002689840020009455,3
169,0.3018427868278661,0.01423894811017731,3,1.556377208340952,0.13745883139302983,3,0.005682936983716262,0.0002584964746971506,3
170,0.30152246254642007,0.01459184628521053,3,1.3754944061946202,0.10959931099986833,3,0.005682566268556992,0.0002690745488404329,3
171,0.30119808352723426,0.01446726959491051,3,1.4740593972028053,0.04065969489173717,3,0.005674698044450262,0.0002759998022941346,3
172,0.30121835721593326,0.01401710814313594,3,1.4487854814351986,0.11719451394214063,3,0.005645832297111057,0.00031199200152528666,3
173,0.3012629593310714,0.013632367779933438,3,1.4768319972200554,0.13437214378788928,3,0.005642226316847222,0.00031192119547789613,3
174,0.3012791782820306,0.013783252410903309,3,1.5137330900554193,0.13518184383127976,3,0.005662811808643524,0.00026297690473164415,3
175,0.30122241195367305,0.014126318147306225,3,1.4849107405013526,0.15730049858565448,3,0.005662616223814643,0.0002611886751462516,3
176,0.300950744525105,0.014537050811536402,3,1.3699851095226097,0.107762359184363,3,0.0056716875223940845,0.00027561477767691677,3
177,0.3006628581455778,0.01441958066924187,3,1.468515533002204,0.040461210158454934,3,0.005670021265154457,0.0002818752122426938,3
178,0.30156300992381846,0.015018015674384065,3,1.4436575930955204,0.11575684695451813,3,0.005644941621358544,0.0004043076359239333,3
179,0.30024927489611564,0.014991330545668445,3,1.4449610796849948,0.1492027375409537,3,0.005582697450990171,0.00032320911643817543,3
180,0.3000992495997423,0.01476309241667936,3,1.4836831833709356,0.14849215630437568,3,0.0055937808024762005,0.00036988436322159284,3
181,0.2999492243033686,0.014917940016543145,3,1.5209046004349638,0.14822763543310372,3,0.005610938053946882,0.0003262774666603116,3
182,0.30050066863598474,0.014308095150562682,3,1.5039702454339423,0.16981506456951354,3,0.005623753038628742,0.00024010022395542523,3
183,0.30023711068289627,0.01443370911256501,3,1.3888082182935617,0.10831492047926267,3,0.005596371856468053,0.0002855277762855712,3
184,0.30040335493022874,0.01408437478058075,3,1.4255620378625509,0.11206882006920396,3,0.005589781389888773,0.00028732048747270026,3
185,0.30040740966796897,0.01410564179009596,3,1.4504176210918036,0.13216037332940617,3,0.0055964435075506825,0.00026486042627692663,3
186,0.3001884538300187,0.013988062439810602,3,1.4883205238796613,0.1319418495365856,3,0.0056258786471879325,0.000288825496376746,3
187,0.30008303064878317,0.014209495042103983,3,1.4454536004500638,0.078419076624174,3,0.005589445911977737,0.00031523925431832945,3
188,0.2992761378385583,0.014235565182392143,3,1.483698004279655,0.1490141819511237,3,0.0055337182793558015,0.0002981948534420946,3
189,0.2994829294632891,0.014497721451181986,3,1.4361291582734372,0.05314771570711304,3,0.0055514473215502414,0.0003117085046655959,3
190,0.29887877354005615,0.015157773004613613,3,1.399713266848881,0.11555003701045337,3,0.005502917982954756,0.00036399642926179625,3
191,0.29896797777033207,0.014848575275208994,3,1.4247893296330265,0.13552896236583803,3,0.00548556113419454,0.00035488926855835177,3
192,0.29878956930977935,0.01456808134774952,3,1.461489258795065,0.13542210061456297,3,0.005456226788775005,0.0003203311415589205,3
193,0.29861116084922745,0.014747694318765697,3,1.498344332556978,0.13598137481120368,3,0.005479832079557161,0.0003427316618651848,3
194,0.299028798836429,0.015618249762138726,3,1.4790390053254259,0.17248895428801975,3,0.005507121804767544,0.00036668290842552345,3
195,0.29891526617971387,0.015303727632729532,3,1.4270453903597182,0.057769156537687515,3,0.00547816052767965,0.0003203928458692867,3
196,0.29906529147608757,0.014817930752977795,3,1.4023095353819386,0.11774098501697845,3,0.005492279607318483,0.000362238395050039,3
197,0.2991504409686233,0.01464282966211654,3,1.4272621888709789,0.13731751303522208,3,0.005457349779963989,0.00032435252573145135,3
198,0.29891526617971387,0.014366431916752591,3,1.4640112650852188,0.13753468304928573,3,0.005457004678181237,0.00031726236303495,3
199,0.298696310341764,0.014505013719046167,3,1.499897155857446,0.13655177875545627,3,0.005472267158254292,0.00033287423882356437,3
200,0.29889904722875466,0.014455692226920098,3,1.5421315200625212,0.12916682249240813,3,0.005488207879933155,0.0002926879962091598,3
201,0.2985908871605285,0.014761107761358108,3,1.3612459557480914,0.10649388415547037,3,0.005486641707942638,0.0002941562144309164,3
202,0.298757131407861,0.014416549755828513,3,1.3979884658679922,0.10987208674491017,3,0.005455708879665381,0.00029908239203839133,3
203,0.29886255458909655,0.014257947205013052,3,1.4243846398215936,0.128071459992408,3,0.005449126800033924,0.00029456993195795623,3
204,0.2987125292927228,0.014020527950626843,3,1.4623203348040594,0.127390494965151,3,0.005468923511459458,0.00025705328725784347,3
205,0.29864765348888606,0.014228705054042636,3,1.4995157706740792,0.12836897880795317,3,0.005462588107649844,0.00025516232314389616,3
206,0.29854223030765054,0.014734057772302744,3,1.5367441570075628,0.12978081774749295,3,0.0054567594052120985,0.0002564983253032824,3
207,0.2983922050112768,0.014728809584979215,3,1.49497516335508,0.07501176493527958,3,0.005451431822903949,0.0003046329503633585,3
208,0.2985584492586097,0.014353833450770372,3,1.3929428759866056,0.10854733194245178,3,0.005469153926256711,0.00027905120256908146,3
209,0.29872874824368195,0.014243415876675216,3,1.4195438576422432,0.1270512355257484,3,0.005416249723400911,0.0002936118247948005,3
210,0.29859494189826785,0.014111111261035003,3,1.4567175135470762,0.12727016899958526,3,0.00545707415710471,0.0002653331667203166,3
211,0.298667927177585,0.014518664959078467,3,1.4164066005918816,0.07460299568818878,3,0.005457673552350796,0.000262512353319953,3
212,0.2985625039963499,0.014988296783857486,3,1.5330721680462691,0.13220991227616125,3,0.005454046680139715,0.0002553889314094645,3
213,0.2984084239622364,0.015018908959768259,3,1.4914197002647283,0.07441190295621286,3,0.005420805193642739,0.0002461411643865102,3
214,0.29847329976607356,0.014662782173109554,3,1.3899510267466395,0.11028846316715814,3,0.00545591570240093,0.0002619129324385453,3
215,0.29851384714347157,0.014470825016990638,3,1.4166211198453589,0.1294515549487265,3,0.005427111786174914,0.0002561402357953635,3
216,0.2985462850453903,0.014471084054828684,3,1.456229733752051,0.13002077508378687,3,0.0054081536337670195,0.00029946789376963863,3
217,0.2985543945208699,0.014569032689541048,3,1.495914386727189,0.12898939506828278,3,0.005429895770134496,0.00025159059176109916,3
218,0.2984124786999766,0.014955236028941696,3,1.5320196709760685,0.1296888718544038,3,0.005442411600233108,0.00025411280401859765,3
219,0.2981651396978469,0.015051818391229885,3,1.3520292012213488,0.1048879467668653,3,0.00542425618130155,0.0002485123913002001,3
220,0.29836382184709825,0.014653166956581714,3,1.3885711839920258,0.10778392178973216,3,0.0054129753745162995,0.00025646271236408265,3
221,0.298465190290594,0.014452878766402714,3,1.4156645601732387,0.12719975961601393,3,0.0054111699784164516,0.0002930260255446082,3
222,0.29830705551874065,0.014332857281804428,3,1.4532355818314733,0.12585868290589297,3,0.005432340444735712,0.0002501346588481839,3
223,0.29820974181298515,0.014422270669874008,3,1.491198895121677,0.12771709798532585,3,0.005380282207356827,0.0002767081027542648,3
224,0.2981408112714082,0.01488615607429337,3,1.5285578273703226,0.12883983512339353,3,0.005398689838099203,0.00024315532669177492,3
225,0.2979096912202381,0.015058260956687174,3,1.564805356323222,0.130188682230291,3,0.00538191039147382,0.00027129433107130497,3
226,0.29809620915627,0.014611301315357272,3,1.4494661812318912,0.1505169327450445,3,0.005413710650383892,0.00024599732374436906,3
227,0.2983597671093584,0.014553058161608717,3,1.398061741562251,0.12745363104907942,3,0.005383737494080602,0.0002458618573038977,3
228,0.29831111025648044,0.014439747728782556,3,1.435816315700288,0.12777313464522227,3,0.005361884683188239,0.000275537817349111,3
229,0.29799889545051444,0.014436230776871483,3,1.4738157556672828,0.12908015717235505,3,0.005382294833472062,0.00024158635643113923,3
230,0.29765829748036904,0.014693503548284883,3,1.5107517976107223,0.12965602397717002,3,0.00537290199500274,0.00023765758023974368,3
231,0.297678571169068,0.01488238834532727,3,1.4696739545096955,0.05483518869928996,3,0.0053696730804467,0.00024687832461360164,3
232,0.29780426803900295,0.014634655677550198,3,1.4284941589525726,0.08400778656979116,3,0.005364004197634289,0.00023930017196255706,3
233,0.29811242810722915,0.014571495394409351,3,1.3942271962904529,0.12753618627016639,3,0.005396002228616837,0.0002498481776254947,3
234,0.29809620915627,0.014660960561232872,3,1.4332775856751,0.1276930514959988,3,0.005395872185673008,0.0002843454758305122,3
235,0.2978367059409213,0.014642607346989023,3,1.472257612219515,0.12777904283490146,3,0.005371161612832568,0.00024355332998103528,3
236,0.29756503851235333,0.014831395405984302,3,1.5086471027066573,0.1297158138851526,3,0.005386811868564759,0.00027860014399351215,3
237,0.29737041110084145,0.015087922128867792,3,1.4660564544040238,0.05656994974538242,3,0.005323715050313204,0.00026964177305927663,3
238,0.29763396905393025,0.014743829318496332,3,1.4251966915359526,0.08497858182372982,3,0.0053708985402260686,0.00025552129623153294,3
239,0.29785292489188053,0.014670585798830701,3,1.389388701497926,0.12776270525013586,3,0.0053687117190156985,0.00025809206568282465,3
240,0.29813270179592816,0.014842867476519903,3,1.4314360461289608,0.1267012791426696,3,0.0053621908972887045,0.0002765409458385676,3
241,0.2969446636381603,0.014030698003976333,3,1.4548038795827178,0.13235683344349944,3,0.005316548297847533,0.0002177733328196527,3
242,0.2967905836040468,0.016027251473988573,3,1.4937004439188577,0.14545277028996717,3,0.005347726127573987,0.0003730418396649477,3
243,0.2967622004398686,0.015942473410032954,3,1.4521868233997595,0.06971441127320137,3,0.005282849104234789,0.0003124985448825449,3
244,0.2971798384270706,0.015255016241855754,3,1.4923258508755317,0.06220955833182341,3,0.005310187084563762,0.00032715542798738336,3
245,0.2973339184611837,0.015106215906756388,3,1.3779256398539632,0.13651087387523655,3,0.005287771307344123,0.000291224240569913,3
246,0.2972852616083057,0.01506384130234577,3,1.4146882776333856,0.13577498410090727,3,0.005271581224813286,0.00028669624279709587,3
247,0.2962837413865693,0.01451046861807404,3,1.4406329416361903,0.11790982898527111,3,0.005235506111469793,0.00028411185078286894,3
248,0.2965351351264379,0.015128155867082558,3,1.408500283340042,0.05961378699230822,3,0.0052658255913953615,0.000291742828280988,3
249,0.2968838425720634,0.014710101787027979,3,1.4518562746823112,0.05395609031964138,3,0.0052688074530185085,0.00025333309670434165,3
250,0.2969811562778189,0.014539824239053263,3,1.4887271719899104,0.054129450692985796,3,0.00526899305194915,0.00025733973979501175,3
251,0.2971960573780293,0.014468542897767969,3,1.4526373586972368,0.1682942975713447,3,0.005262373065123819,0.00025851074049334187,3
252,0.29720822159124877,0.014370734776398608,3,1.4127137754814836,0.12304011058967726,3,0.005262463541585622,0.00026730792381136345,3
253,0.29686356888336396,0.014412828660673211,3,1.450564419212619,0.12393455427539739,3,0.005261206012290124,0.00025852340446497066,3
254,0.2965959561925357,0.014735102164521237,3,1.4884593609713352,0.12470016659136889,3,0.0052782227673011444,0.00023211908674652726,3
255,0.2965675730283572,0.015004212259147037,3,1.4473096685085292,0.05524020548066484,3,0.0052510080720876125,0.0002581142361699179,3
256,0.29670948884925086,0.014694228592459052,3,1.4835904713015033,0.055576878498294846,3,0.005222625192707487,0.0003029961832738819,3
257,0.297135236311932,0.014567593803324494,3,1.44942381986852,0.17030281707104483,3,0.005271732838504107,0.00024299233531117277,3
258,0.29707441524583506,0.014701235509280701,3,1.40870066972822,0.1240319520421411,3,0.005285113203023349,0.00024909844133342516,3
259,0.29671354358699065,0.01467825086616521,3,1.445776732688703,0.12598181581761833,3,0.005213317686906412,0.0003126657033378131,3
260,0.29669326989829126,0.01494736487758315,3,1.4870408399039414,0.12957515912958203,3,0.005218207367966463,0.0003160460674036765,3
261,0.29672570780021046,0.01513111432212144,3,1.5249470133694725,0.12930660255501336,3,0.0052359414483633335,0.0002795519502534026,3
262,0.29706225103261524,0.015061403430301424,3,1.4079496644887985,0.07699632176385184,3,0.005270093129876116,0.00030358851403217797,3
263,0.29734608267440304,0.01494116169430283,3,1.5240419874468831,0.06227538957372464,3,0.005244302933607253,0.0003051412668524432,3
264,0.29724876896864755,0.014879226295751563,3,1.4111131434269912,0.1257461255610546,3,0.005247428791279803,0.0003005516135798067,3
265,0.29693655416268067,0.014860792489357658,3,1.4499994820505897,0.12527505573524908,3,0.005248861722425536,0.0002973766382918882,3
266,0.29668110568507183,0.015112889846717426,3,1.4873689326059527,0.12641719166583743,3,0.005286528078096284,0.0002605650651250755,3
267,0.2965837919793159,0.01526842009801528,3,1.4465278309721006,0.06027093545951221,3,0.0052386462390211054,0.00029347202015125124,3
268,0.29676220043986823,0.014968084549612204,3,1.4048693136348342,0.07860449033556155,3,0.005233807377434185,0.00030463075696772935,3
269,0.2970460320816561,0.014848236456693718,3,1.4488507631318164,0.17285953112564612,3,0.0052548531407008115,0.00025892456779629577,3
270,0.29689195204754254,0.014877787572802085,3,1.4073415682068795,0.12419555157659602,3,0.005277452073172044,0.00026232721933347594,3
271,0.2965513540773976,0.014884051963303533,3,1.445128529691015,0.12584938982451901,3,0.005237846356503632,0.0003222741862927999,3
272,0.2962715771733499,0.015143131275371313,3,1.4839201352160538,0.1252575682173197,3,0.005273608316904976,0.00024398398245754666,3
273,0.2962715771733499,0.015261487758660056,3,1.520267361843419,0.12804105459081436,3,0.005228465630838351,0.00027990509115291264,3
274,0.2964702593226012,0.014940785360916281,3,1.4192585856297828,0.1499783133989111,3,0.005245482597031487,0.000278684520351862,3
275,0.2967338172756892,0.014894322840411386,3,1.3662788165986723,0.12411857206341458,3,0.005231775639335449,0.00025426180949091986,3
276,0.2966567772586331,0.014957147110468597,3,1.4032705574330209,0.12550908644115913,3,0.005205405205057294,0.00027464850308737715,3
277,0.2963364529771875,0.014946790708574971,3,1.4415511948915958,0.1270016421521322,3,0.005223466859119459,0.00024497404586100625,3
278,0.29603234764670067,0.014979260959361274,3,1.4789751701222158,0.1273469772665934,3,0.005218679360045434,0.00024069369230585383,3
279,0.29602829290896043,0.015166720364053159,3,1.437703681303575,0.05847470937800126,3,0.005186599511068763,0.00027018335389277686,3
280,0.2962837413865697,0.014829971998026437,3,1.551636756578949,0.12916566107418234,3,0.005193645769040133,0.00023812750292199743,3
281,0.2964702593226008,0.014826935159440053,3,1.4341013805430907,0.07898942550384021,3,0.005182051945072686,0.0002830366387106639,3
282,0.2965878467170561,0.01479912398123675,3,1.4010283411269497,0.12397423234062495,3,0.005207265810201852,0.0002367751071197076,3
283,0.296105332926017,0.014705504131331686,3,1.438036448498715,0.12459827909407435,3,0.005175477980869048,0.0002358606544888899,3
284,0.2958782676125871,0.014875625911802897,3,1.4763428127477782,0.12469306011991795,3,0.0052001566199532945,0.00029025023497149835,3
285,0.2952376190496951,0.015881250371263547,3,1.5031629469882308,0.1391501533061687,3,0.005179724853669166,0.0002937075161877579,3
286,0.29541197277250725,0.01547625142043124,3,1.5388083256003349,0.13968795788409397,3,0.005149513498998369,0.00025106076763392463,3
287,0.29570391388977463,0.01538819288530264,3,1.347517831372962,0.13631512653073607,3,0.005165174811623932,0.0002818588522695329,3
288,0.29571202336525465,0.015175868829347404,3,1.4634525477101408,0.17735963159319923,3,0.005173267718441306,0.0002570154441671667,3
289,0.29523761904969514,0.015117386442927398,3,1.4227829309776003,0.13567955660809675,3,0.005142691561711157,0.0002612911144742286,3
290,0.2949456779324277,0.01514573510304097,3,1.4606834320865751,0.13494493000603733,3,0.0051667155059979255,0.0002479594829693266,3
291,0.2949335137192088,0.015234316110069918,3,1.4971244645579078,0.13577443482856227,3,0.005161738350279345,0.0002391110053926987,3
292,0.2950713748023623,0.014883954206034663,3,1.4559331129851645,0.051514085126868135,3,0.005105040727927568,0.00022967276363218046,3
293,0.2955052317405234,0.014459873017542233,3,1.4947028977509127,0.04916155336698137,3,0.005130828178828657,0.00018590169532247078,3
294,0.29584988444840815,0.01490013009629185,3,1.388612860524127,0.12705126807108727,3,0.00513506268238926,0.0002552971448802228,3
295,0.2956066001840187,0.01467924378850916,3,1.4273244387223833,0.1272957990594111,3,0.005134622216786609,0.00024692757277329963,3
296,0.29527005695161396,0.014845107002564447,3,1.464909407555908,0.12608356459691075,3,0.005131670297773782,0.00023902953417289882,3
297,0.29462940838872154,0.016288372059210614,3,1.4910246209701665,0.1458794802294892,3,0.005087912891111841,0.00029538077222415055,3
298,0.29519301693455696,0.015222857154812778,3,1.5342189774282893,0.1362589248541422,3,0.0051283999311809185,0.0002705113836992231,3
299,0.2955052317405234,0.015257449039547009,3,1.3429962117053538,0.13269207697570568,3,0.005129397042731093,0.0002703363788139231,3
300,0.2955011770027836,0.015195168496136825,3,1.3808251256741297,0.13317516129942283,3,0.005123084657774557,0.0002742297117344339,3
301,0.2952173453609957,0.015164951154219402,3,1.4182922253426924,0.1325649262263395,3,0.005107077293046599,0.0002624353350020376,3
