Repository: ssk-yoshimura/flexible-pattern-musculoskeletal

# Data Repository for:

Accelerating Musculoskeletal Robotics through Parametric Design and 3D-Printed Flexible Structures

Authors:
Shunnosuke Yoshimura, Kento Kawaharazuka, Kei Okada

Version:
v1.0 (dataset frozen for journal peer review)

## Overview

This repository contains all raw experimental data associated with the manuscript.

The data correspond to the mechanical characterization, joint validation,
transmission evaluation, and motion experiments described in the paper.

## Repository Structure

Design/  
 Design-related files and parametric structure data.

Creep/  
 Creep and recovery experimental data.

Fatigue/  
 Material fatigue test data.

SpeedDependent/

File: Fatigue/TP_yoko_0124_1716_condB_fatigue_summary_cycle_meanstd.csv (part 1 of 4)
,peak_stress_MPa,peak_stress_MPa,peak_stress_MPa,modulus_MPa,modulus_MPa,modulus_MPa,energy_loss_density_MJ_m3,energy_loss_density_MJ_m3,energy_loss_density_MJ_m3
,mean,std,count,mean,std,count,mean,std,count
cycle,,,,,,,,,
1,0.33698114408116747,0.010829903164002818,3,2.588364550248142,0.15535164935719206,3,0.013337613184297001,0.0008811102705733884,3
2,0.32403031174017477,0.01146220069886919,3,1.6734356656614693,0.08169472612397065,3,0.010156947803606138,0.0011817580453639264,3
3,0.31943223914321556,0.011033444309130258,3,1.6272350842816972,0.0629076786552672,3,0.009391431845465053,0.0009693273155232913,3
4,0.31537750140339327,0.011646923431425534,3,1.5936154110104137,0.07683848372002909,3,0.008838937512499666,0.001003049935597017,3
5,0.31247430918168023,0.011534778924634705,3,1.5257774418896595,0.1404166383065133,3,0.008543207926408648,0.0009576421973626289,3
6,0.3101874370964209,0.011207565034273084,3,1.5335876495003333,0.13373180892774644,3,0.008381270430830314,0.0009719271629421206,3
7,0.3086223083288495,0.011477045296738923,3,1.5509424306763615,0.1368210900242105,3,0.008214558469132766,0.0008777084188544719,3
8,0.3072599164482687,0.011861108015454418,3,1.560789781528251,0.13863543648499535,3,0.008068168066812086,0.0008552833014682894,3
9,0.30562991187686056,0.012268894036966557,3,1.5632914259113224,0.14083191219981606,3,0.007869777215596225,0.0009069295456817741,3
10,0.30521632862739795,0.012048082631082443,3,1.531372420376692,0.1801222436098526,3,0.00779971167338691,0.0008103813724422354,3
11,0.3038052798939401,0.012079286265875181,3,1.4769816544505998,0.0606427472513711,3,0.00768616205454029,0.0007992057234065276,3
12,0.3022685342905476,0.012245085767249276,3,1.4942562282823453,0.06291132480641044,3,0.007581796822308151,0.000780948323246635,3
13,0.3008372118683899,0.012789473292888586,3,1.5151400915151214,0.06812363546761015,3,0.007505870990846971,0.0007656487141630102,3
14,0.3000059906317262,0.0131469823796827,3,1.5345376941467528,0.06985261477536457,3,0.007384509352511296,0.0007586305013011618,3
15,0.29957618843130485,0.013111827566856851,3,1.4957897542857008,0.14844832763903304,3,0.007331511852403727,0.000752654990276196,3
16,0.29879767878525937,0.013061059250896304,3,1.518670076972688,0.15311930671923354,3,0.0072271244309626255,0.0007423494070880715,3
17,0.2977312827596858,0.012908448485042402,3,1.5435233508183488,0.15801650603332257,3,0.007193537209136458,0.0007222470872791612,3
18,0.2961418255656756,0.01304229636221576,3,1.4902366846737332,0.07855522866487284,3,0.0071013995886375315,0.0007844414945667375,3
19,0.29505110111366323,0.01354465523615224,3,1.5143704114168202,0.08207205857366383,3,0.007052087382771149,0.0007951078754160058,3
20,0.2946172441755021,0.01405607866302692,3,1.4738374608198608,0.07817118430322953,3,0.006965753801653092,0.0007581707032122501,3
21,0.29444289045269006,0.014019678354116976,3,1.4987208161339372,0.07795051484282174,3,0.006924012565949424,0.0007264366375684004,3
22,0.2940333619409681,0.014073884301890216,3,1.5216772029811623,0.0788404537396057,3,0.006857966830488297,0.0007237331842246764,3
23,0.29325485229492215,0.01393158795417613,3,1.4879602651950712,0.15550629423318055,3,0.006818254783613254,0.0007228122559332504,3
24,0.2922857699751042,0.013907746310102834,3,1.5144616548302061,0.15909356931398147,3,0.006760085568699993,0.0007188474704658366,3
25,0.2911666623589133,0.014088881061862166,3,1.4725113731851565,0.08802175390356652,3,0.00672140608180546,0.0007045452100709447,3
26,0.29094770652096297,0.014451578486213692,3,1.4369765302672632,0.07351513083481646,3,0.006677251185106058,0.000683003143874951,3
27,0.2907733527981505,0.014417446096800693,3,1.461547600003884,0.0756716189887678,3,0.0066424902431244034,0.0006998604339194009,3
28,0.2904692474676641,0.014338563430063444,3,1.4837171836231553,0.07479738958074575,3,0.006591363228468584,0.0007003238001080835,3
29,0.2898772557576501,0.014383133262569424,3,1.4510023669035654,0.15571190557969306,3,0.006511373045912486,0.0006707396648682456,3
30,0.289025760832287,0.014413983586109862,3,1.4800036943206634,0.16052121351558699,3,0.006522411958642841,0.00069394558962621,3
31,0.28832429120329806,0.014419541333024762,3,1.5120308527476523,0.1638561851017523,3,0.006491465358273306,0.000655518850208652,3
32,0.28793909111801447,0.015076544924452078,3,1.4064075851783875,0.06931908161199504,3,0.006420748967798355,0.0006216289896016302,3
33,0.2878012300348605,0.015054855733549756,3,1.4313711224421402,0.07066748585314907,3,0.00640525715900762,0.0006416689695311596,3
34,0.28765931421396684,0.015261405346504883,3,1.4546811348274586,0.06974384685850346,3,0.006369568312879409,0.0006390024089885751,3
35,0.28714436252100933,0.015350833852959999,3,1.4830595612354802,0.07667780963963923,3,0.006344785002876811,0.0006359343427716353,3
36,0.286471276056199,0.015693251004230795,3,1.451949162166778,0.1614669590050163,3,0.00629822567685794,0.0005694895317989425,3
37,0.28552246742508036,0.015693090714289894,3,1.480136444809397,0.16454702757256418,3,0.006248431432676563,0.0005999207211582016,3
38,0.28530756632486987,0.016420040338711372,3,1.5077625156704657,0.16802058930335656,3,0.006216383095091797,0.0005896347023618558,3
39,0.2852751284229515,0.016563402169801723,3,1.4045212141773022,0.07371896521857448,3,0.006176908658291164,0.0005820487826032348,3
40,0.2855184126873406,0.016957855622861128,3,1.4322678033647787,0.07649311151117559,3,0.006188329418496344,0.0005520852985958047,3
41,0.285100774700139,0.017059858387473956,3,1.4577117280523924,0.08144357799037609,3,0.006139714174023921,0.0005807700698588933,3
42,0.2844641808749868,0.01715506157334618,3,1.4286416826878403,0.16452623861717772,3,0.006110296351322,0.000580375232957063,3
43,0.2835315911948278,0.017145933544754896,3,1.4568365811928736,0.16641861890722967,3,0.0060630679097825576,0.000581137968483037,3
44,0.2832720879794787,0.017718688490627056,3,1.4844441804985282,0.16998642747518952,3,0.006034562288326789,0.0005667646316712516,3
45,0.2834545511777708,0.01795001164584593,3,1.3837026931979752,0.07859445300905812,3,0.006027209936930483,0.000560244782982515,3
46,0.28216514457650727,0.01897063683797741,3,1.386802144293001,0.0894752304330796,3,0.005887123773969577,0.0005619608339421994,3
47,0.28313017215858544,0.017952014666172095,3,1.4328825624831059,0.0810399945321176,3,0.005993519628052003,0.000563858252685231,3
48,0.28244897621829507,0.018063362410323146,3,1.4624528748103203,0.08403683340391083,3,0.0059637981556041825,0.0005546108427566633,3
49,0.2816785760477287,0.01833182178725648,3,1.4344230026208107,0.16858092260059673,3,0.005940594910359938,0.0005520600510463076,3
50,0.281528550751355,0.019062498133702643,3,1.4025545710093243,0.19240799887873988,3,0.005922782059025497,0.0005509659502473835,3
51,0.28158937181745286,0.019216350141970307,3,1.4305309258782544,0.19578057165249466,3,0.005901431273329035,0.0005406265775276995,3
52,0.28130148543792516,0.01935404052329529,3,1.3824974455145356,0.07785955847583458,3,0.005833478955354944,0.0005148522407967915,3
53,0.28096494220551954,0.019360499751764147,3,1.4068463151340709,0.08797917645866797,3,0.005849635429756942,0.0005225957377756362,3
54,0.28057974212023723,0.019628453526275007,3,1.4371884823187528,0.08913630846904382,3,0.0057868492604307474,0.0005088220315264592,3
55,0.27989043670446684,0.019817401179495465,3,1.4690724020351384,0.09307707858618501,3,0.005799518951801493,0.0005140287973344352,3
56,0.279663371391037,0.02045716294478281,3,1.4399918764766022,0.1779218657518651,3,0.005745994476836775,0.0004957350100814024,3
57,0.2790673249432832,0.020674190051260227,3,1.3922143329239163,0.10215813176392091,3,0.005697364887063387,0.0005622631932515428,3
58,0.27981339668740984,0.020541135309900836,3,1.3653741931080503,0.08052153697626006,3,0.005708144679310111,0.0004872725847276803,3
59,0.2789902849262262,0.019699301413081,3,1.3799211554340944,0.07591843743735505,3,0.0056885491490401225,0.0004899098717793497,3
60,0.2785158806106675,0.019846741759891033,3,1.4119708558262474,0.07953050130287663,3,0.005640489072240265,0.0004888444659423747,3
61,0.27787117731003574,0.02005846793843731,3,1.4433095850855084,0.08444473814855563,3,0.0056647291161922375,0.00048204076841014003,3
62,0.2778792867855153,0.0209617207944468,3,1.4773635143895796,0.0923382673413756,3,0.005645773030352408,0.0004898954882603607,3
63,0.2778468488835961,0.020995024424781225,3,1.4490070514590456,0.1795405952594918,3,0.005633229580647004,0.0004891966210382933,3
64,0.2778792867855149,0.020874006088908055,3,1.344308233410019,0.07509241943668325,3,0.005557907156892582,0.00047828055624167564,3
65,0.27749814143797197,0.02078584056014967,3,1.3665532275529244,0.0855247168011046,3,0.005562798738591862,0.00047957201929099485,3
66,0.2769183139411773,0.02051752307024886,3,1.3974984803051802,0.0864979398454123,3,0.005554363596035015,0.0004793994057967128,3
67,0.2763587601330812,0.020516268180281468,3,1.4288772764553246,0.08625471139013444,3,0.00552568032514768,0.0004802909230854514,3
68,0.27620062536122875,0.021197264556994673,3,1.459545575229975,0.08883349120097123,3,0.005505758262038645,0.0004747379380930863,3
69,0.27630199380472364,0.021283988896789428,3,1.4325129796367928,0.17619734404350443,3,0.005487377557018916,0.00046899232775420577,3
70,0.2764317454123984,0.021347376305774213,3,1.3893689718247655,0.11177681419270381,3,0.0054611475437782485,0.00047558271558392664,3
71,0.2754342799284022,0.021276286911291145,3,1.4055746203241917,0.10631319521122028,3,0.005420099800047706,0.0005385220931704544,3
72,0.27568972840601064,0.021111860271096638,3,1.383362054644995,0.0837743771345716,3,0.005441802460439783,0.0004652015387940933,3
73,0.2749193282354443,0.020997794015338377,3,1.413386606126817,0.08701226572670843,3,0.005422347652896058,0.000471824235814107,3
74,0.2746922629220149,0.021547405885249313,3,1.4448542472687198,0.08912034520786316,3,0.0054102712023205235,0.00046115982669066156,3
75,0.27488283559578613,0.02159709497354807,3,1.4737906018887112,0.09319837924384743,3,0.005381239601580601,0.0004533005440959667,3
76,0.2749598756128427,0.02155251439836039,3,1.3152591101885536,0.07123262715030237,3,0.005369357468741116,0.00046657997245888485,3
77,0.2745381828879014,0.021642601296228543,3,1.3305780866688302,0.08554216408925729,3,0.005335967732383109,0.0004960353727719398,3
78,0.2738975343250089,0.02130632117935363,3,1.3632829302630542,0.08859067193972553,3,0.005337559728932249,0.0004866033532528621,3
79,0.273350144730133,0.02146840047069895,3,1.3944331277284878,0.09170148898091904,3,0.005311991364415166,0.00048100942025473175,3
80,0.2731230794167032,0.021914595640036096,3,1.4254191967104937,0.09404527389286081,3,0.005305061663899679,0.0004758561751606888,3
81,0.2732974331395157,0.021956918155733935,3,1.4560884098741453,0.09672425535090091,3,0.005279222005757101,0.0004718392461075655,3
82,0.27339474684527126,0.021818059630446935,3,1.4292653331390912,0.18080352422496823,3,0.00527270442718442,0.00047679484606667793,3
83,0.27311902467896343,0.021772056921052475,3,1.3181725088095508,0.08643640720477344,3,0.00526549041517308,0.0004718833243472995,3
84,0.272863576201355,0.021875281546539557,3,1.353003457575258,0.09525034918934273,3,0.0052671120978971106,0.0004782984259083947,3
85,0.27213372340818665,0.02177500968628649,3,1.3842697647980764,0.09759216102743674,3,0.00527057368991615,0.0004871352628514343,3
86,0.2718661107173584,0.022306548113871477,3,1.3601834014828125,0.17649232632049183,3,0.0052323976914080824,0.0004765211731422129,3
87,0.2720323549646905,0.022428926855036987,3,1.4451437586137554,0.10112964003942043,3,0.005215069050547757,0.0004706438568618075,3
88,0.27213372340818626,0.022371593191176344,3,1.4184072890803787,0.18340466364099783,3,0.005195484350904577,0.00047976530283184407,3
89,0.2718863844060574,0.022117875953193637,3,1.4438810902164914,0.19352088349621385,3,0.00519868534416502,0.00047779634975433433,3
90,0.2714687464188559,0.021983176765155345,3,1.339822734626506,0.09539382719688494,3,0.005206946910088662,0.00048593076785165485,3
91,0.270872699971102,0.02198056835988477,3,1.3703759022345723,0.09592406187735064,3,0.005161069898474043,0.0004732805514251017,3
92,0.2707226746747283,0.02247198831461996,3,1.4021344175186465,0.09806915812913335,3,0.005151955579076164,0.0004698516791156767,3
93,0.27082809785596346,0.02249165765447236,3,1.4337946077072676,0.10235916050900089,3,0.005151677029835798,0.00046275206475380375,3
94,0.27096190420137795,0.02236640382334327,3,1.4639227663072105,0.10448150039897983,3,0.005145007581136834,0.000471352149764826,3
95,0.2708118789050047,0.022243137835217298,3,1.3608898954675606,0.1218431477032026,3,0.005118878452620487,0.0004611364790179707,3
96,0.27029692721204673,0.021953224862838294,3,1.3282664414044028,0.09342258600649811,3,0.005114959907707602,0.000463451075442402,3
97,0.2699441650286824,0.022020163735958036,3,1.3636848037543652,0.09673500187526346,3,0.00515022762648327,0.0004068510302473966,3
98,0.269680607075594,0.022453038749951026,3,1.3933626354663318,0.09765062606492035,3,0.00510882797788822,0.0004648909804828937,3
99,0.26988334396258545,0.022498784653451554,3,1.4250580906435324,0.10123510724209146,3,0.005098894211456189,0.00045897755898647143,3
100,0.27001715030799917,0.022424506296395023,3,1.4554015271165712,0.10447471902085624,3,0.005051986359487031,0.00041083714518339465,3
101,0.27002120504573895,0.0223977653313901,3,1.2894868130819621,0.09273278507435773,3,0.005070926380399941,0.00042255203991472694,3
102,0.2695873481075783,0.022212550582815262,3,1.321538809880773,0.0930858705216236,3,0.00507960788200548,0.000406269223784291,3
103,0.2684398573272083,0.022794713211198636,3,1.3437432980416197,0.10838633613217538,3,0.005054341432523868,0.0003693839481204433,3
104,0.26859799209906166,0.02260396572012807,3,1.3829202436705457,0.10016023276390153,3,0.005007680286545507,0.0004242405270939571,3
105,0.2687358531822151,0.02257038322319485,3,1.4142686750783788,0.10242319307199091,3,0.0050374630018134095,0.0004382216155685064,3
106,0.26904806798818154,0.022509247965418117,3,1.3193628731008253,0.1179124014897279,3,0.005074883209617609,0.00043618073366434405,3
107,0.26882911215023125,0.02228552583239595,3,1.348792533698279,0.21189740486179034,3,0.005018438085680969,0.0003985803235178226,3
108,0.268602046836801,0.022172842748609204,3,1.309895160730888,0.09241068408668848,3,0.00499702242181474,0.0003949063677717942,3
109,0.26745455605643154,0.02278715604639938,3,1.3322074353464581,0.10791916610358235,3,0.004961486546976829,0.0003960798443096249,3
110,0.26725587390718025,0.023130747478496732,3,1.3654667267344938,0.11080696681544608,3,0.004933920293840857,0.0003981545856312547,3
111,0.2675397055489673,0.023149712228473014,3,1.3970607499285144,0.11192453116188598,3,0.004921209165517695,0.00037746024655313553,3
112,0.2677302782227389,0.023056894211728397,3,1.4285916985173455,0.11539704520127657,3,0.004955930420341798,0.0003779155762593818,3
113,0.26771405927178016,0.023015721145851434,3,1.4590174542724383,0.11890230833084968,3,0.004933809528809345,0.00040574272391135296,3
114,0.2673815707771148,0.02299680139295781,3,1.3554174798600418,0.06893394965352992,3,0.004924210817924077,0.0003887022856372475,3
115,0.26664766324620665,0.022634085042474227,3,1.3261331806367995,0.10945564454220538,3,0.0049183658393772535,0.00039606676970976986,3
116,0.2665544042781905,0.022910774892291184,3,1.3602527490678875,0.10845336299592478,3,0.00491931564612844,0.00040065213915589003,3
117,0.2667206485255238,0.0228999425880659,3,1.3901034272121404,0.10961396985351547,3,0.004900469691773715,0.0003934620271602673,3
118,0.2668747285596365,0.0227315570058407,3,1.4204340894167782,0.11113641458330213,3,0.004860792746386952,0.0003803627042595861,3
119,0.2667247032632632,0.022561848075866375,3,1.4399552537486346,0.11704154166763975,3,0.004855458451503705,0.0003809533747170184,3
120,0.26654224006497107,0.02255446874593117,3,1.3405755442254048,0.1294044143004944,3,0.004851862411884787,0.0003843172581670894,3
121,0.26624624420996473,0.022078869095651963,3,1.3109080617851128,0.10510873549803033,3,0.004855006069194711,0.0004027406328672996,3
122,0.266027288372014,0.02247591565956171,3,1.3423329186564341,0.10756716551492396,3,0.004867541026361232,0.0004030065242968376,3
123,0.26614082102872916,0.022488508382452362,3,1.3728311295877738,0.10892326552373302,3,0.004829859842687515,0.00038477386316314766,3
124,0.2661246020777691,0.022527457300120197,3,1.3494992420184035,0.18674306659024142,3,0.0048313251601226175,0.00039527649934688883,3
125,0.26605567153619303,0.022261869484333837,3,1.3731144267313395,0.19998604075718035,3,0.004818686225921854,0.00039470386896697004,3
126,0.2659015915020795,0.02215521130882823,3,1.3337192478625919,0.12382773672072644,3,0.004810115594938868,0.0003932115012328757,3
127,0.2654028587600812,0.021909846195166328,3,1.3652924779056577,0.12457887361865305,3,0.004781540147617574,0.0003849395901172042,3
128,0.2652933808411058,0.02248637096857138,3,1.3335356647882515,0.10928885180331586,3,0.004795635408928086,0.0003882070555827574,3
129,0.2654109682355608,0.022516366110831184,3,1.3649238828710901,0.11313343182953911,3,0.004792007088610902,0.0003813750834766784,3
130,0.2654636798261786,0.022532330484090632,3,1.3962004043106406,0.11443441567083255,3,0.004798708591741589,0.0003902487469537419,3
131,0.2653866398091216,0.02224587176356385,3,1.4250429196283176,0.11613512006349977,3,0.00474704019658993,0.00037612083736663715,3
132,0.2651230818560336,0.022068773882483232,3,1.325803343265853,0.1249278905193204,3,0.004769531501592844,0.0003882236378789906,3
133,0.26470138913109226,0.02198195618220857,3,1.2925722613549453,0.10625045496888623,3,0.004751109766900526,0.0003806480838213809,3
134,0.26451487119505995,0.02233386759382773,3,1.3236900723214935,0.1091578855985632,3,0.004738618886463132,0.0003758242168276316,3
135,0.264697334393352,0.022479210412891738,3,1.3559230207523265,0.11266317325742253,3,0.0047352804739684345,0.0003770561362272909,3
136,0.26471355334431124,0.02245134942053078,3,1.386269633588064,0.11407352366178466,3,0.004725283337810489,0.00037258430005715476,3
137,0.2646689512291735,0.022178349838013166,3,1.4165153190356257,0.11635228182641336,3,0.00472650472479146,0.00038142503639708935,3
138,0.2646527322782143,0.021908775739722802,3,1.320870286665475,0.12438864797209459,3,0.004730998786284398,0.00037876740404793434,3
139,0.2642837511438903,0.021890177937037722,3,1.3522078165916607,0.125003191974749,3,0.004719472359587915,0.0003815505203385057,3
140,0.2638052920905914,0.021798504276284204,3,1.314718457785798,0.09991833238390141,3,0.004689140072974097,0.00037703306068873993,3
141,0.2639269342227857,0.021840617030595654,3,1.3463824902863502,0.10231639324100483,3,0.004686100091009641,0.0003664679828327257,3
142,0.2638985510586067,0.02183293745594267,3,1.3772757114683587,0.1043344370864859,3,0.004673901230216112,0.00037440199269067896,3
143,0.2639837005511437,0.021734853109945163,3,1.4084648790366636,0.10717893771076943,3,0.004668325146869012,0.000375682123058194,3
144,0.2637201425980548,0.02155736087337927,3,1.3778984121752795,0.19641065900862129,3,0.004669125150062008,0.00037480371443470253,3
145,0.2632943951353733,0.02144093290098502,3,1.340926163328587,0.12419861943940655,3,0.004669878300989159,0.0003729218028031271,3
146,0.26316464352769897,0.021872778661129886,3,1.307472356255947,0.10097402391167114,3,0.004656428186026532,0.0003720945051636366,3
147,0.2632781761844141,0.021909582807195332,3,1.3397737384197497,0.1033709280243935,3,0.004648858588547722,0.00036723374684388596,3
148,0.2632781761844141,0.021884607346579522,3,1.3702008602172409,0.10521506741649184,3,0.004639884509174072,0.00037077338355508756,3
149,0.26278349818015606,0.022456807978740292,3,1.3902985795934146,0.12022955920266819,3,0.0045932636084774865,0.00032667490949466295,3
150,0.26312815088804037,0.02151591211767008,3,1.3017359447603927,0.12164019999823135,3,0.004611402555202252,0.00038219192372602914,3
151,0.262747005540497,0.021460530243066076,3,1.332915612876624,0.12389038660257194,3,0.004607632637261373,0.00036967976639928896,3
152,0.26192389377931335,0.022005936973053447,3,1.353816562668242,0.11510838355813569,3,0.004608733725845728,0.0004378252005908821,3
153,0.26243073599679123,0.021835504767225674,3,1.327678023095756,0.10372225917419652,3,0.004619299168222134,0.00038736827607132565,3
154,0.2623739696684337,0.02165241001058402,3,1.3575437528906216,0.10443602623207388,3,0.004567068847569476,0.0003789208486493635,3
155,0.2624956118006288,0.021798491831627947,3,1.3896249373555112,0.11164438287820605,3,0.0045852110072796175,0.0003908313790684052,3
156,0.2623618054552143,0.021658860150239396,3,1.420495032022731,0.11424397813996759,3,0.004604735520013427,0.0003891069132269923,3
157,0.2619076748283546,0.02144451432266448,3,1.3221368218311842,0.12317246894307964,3,0.004574791793449522,0.00037752022171574234,3
158,0.2617008832036237,0.021988668549958325,3,1.3531055017489801,0.12412858734746852,3,0.004590885395912071,0.00039236851487742225,3
159,0.2618468537622568,0.021943117924352922,3,1.3211922566391008,0.10681857376323486,3,0.0045800075548154675,0.0003848649812853966,3
160,0.2621063569776054,0.022273615544731035,3,1.356440689601694,0.11416168609237362,3,0.004567084867243106,0.0003723298138572512,3
161,0.2621469043550038,0.022131649672262894,3,1.3869454531690621,0.11669516670352724,3,0.004554016132137716,0.0003850248253084612,3
162,0.2620455359115081,0.02189019821572345,3,1.3483065493790116,0.02730896656439912,3,0.004569962963014185,0.0003412381797667802,3
163,0.26161573371108715,0.021821513609093547,3,1.3207897839165954,0.12786799041792718,3,0.004577728688361663,0.0003886321742994952,3
164,0.26145759893923387,0.022334061934471783,3,1.352307565012732,0.12918918445013827,3,0.0045455771128801925,0.0003726106274502568,3
165,0.2617373758432819,0.022179934318587606,3,1.3202473743587906,0.11088918718073258,3,0.004553664679806362,0.00032319088829302367,3
166,0.26180630638485886,0.022151651273936826,3,1.352821500133098,0.11315797228503259,3,0.004555397700770559,0.0003209434403253564,3
167,0.2613643399712181,0.02200292104906399,3,1.3756206141788978,0.11601611814874245,3,0.00450375031824165,0.00027965760958750867,3
168,0.261299464167381,0.021883886130885873,3,1.407815528372326,0.11872058451343444,3,0.004523314759484007,0.00031233610293074376,3
169,0.26094670198401615,0.021677286671311455,3,1.43832101472515,0.12031428099532628,3,0.004537266432024948,0.0003319479268947045,3
170,0.2607601840479843,0.022143166332542846,3,1.2781134596473438,0.10950482335943632,3,0.004519578389334234,0.0003170154119757949,3
171,0.2609467019840166,0.022092398111307063,3,1.3108154168435904,0.11069611189784452,3,0.0045302733768679835,0.00033247258870155023,3
172,0.26097508514819473,0.02206943765383857,3,1.3421491805619838,0.11350742917100826,3,0.004466190564297402,0.0002775996040222986,3
173,0.2611980957238852,0.02203469693130885,3,1.3632545699856644,0.09841708215165901,3,0.004507935465519638,0.00030962235143702554,3
174,0.2611859315106658,0.022077327628692914,3,1.3945835858690883,0.10103601453820588,3,0.004488095446671289,0.0002968866084844232,3
175,0.2602127944531084,0.02087770366283852,3,1.355145412758034,0.17764328950917255,3,0.004448406177298307,0.000349526038204138,3
176,0.2604033671268801,0.022022713700486758,3,1.2654561938571498,0.09063795939734107,3,0.004483500123343093,0.0003567233968967514,3
177,0.2598235396300855,0.020784872394925404,3,1.2851053488162318,0.07464979927977035,3,0.0044497154160488,0.00036997115103310066,3
178,0.260610158751611,0.022077099750533007,3,1.3282934637947277,0.09634347464491923,3,0.004506793965724645,0.0003775429115137937,3
179,0.26072369140832613,0.022013953891578578,3,1.357358520998395,0.09678261232364191,3,0.004470253934903805,0.0003812974242307618,3
180,0.26059393980065176,0.02193882879372085,3,1.3880152661406895,0.09920477284415084,3,0.004459433128068972,0.000348455118499604,3
181,0.26038714817592096,0.02201693358094464,3,1.4191630977237526,0.10276927223568329,3,0.004453867980939755,0.00034861623054091166,3
182,0.2591707268539745,0.020864611541535134,3,1.3160315796941553,0.1878143469146557,3,0.004431968242359362,0.00034538855053780097,3
183,0.26000600282837755,0.021912358352075927,3,1.2906352027885968,0.0940746539942352,3,0.004465241255332677,0.0003575167272181385,3
184,0.2601235902228325,0.022041260092321605,3,1.3216586153843917,0.09557412871752512,3,0.0044482103511184175,0.00035545678734122724,3
185,0.2602290134040676,0.021993378547110257,3,1.3514351377346456,0.09648045236875555,3,0.004450456695522919,0.00036188389791484737,3
186,0.26022495866632783,0.02202918639509878,3,1.3819127068196748,0.0991829557297189,3,0.0044196687381925165,0.00035515041302715803,3
187,0.259860032269744,0.02191659865176003,3,1.3531996587293327,0.19177852515743715,3,0.0044227103945296544,0.00035308692317129143,3
188,0.2593288616258274,0.02186363956991657,3,1.3155152491971605,0.1272612339739509,3,0.004420733367689166,0.00034947926938810154,3
189,0.2595072700863797,0.021845939198363837,3,1.2839789010501113,0.09324942591326821,3,0.004413086236196732,0.0003511118783652845,3
190,0.258947716278284,0.020989533494659266,3,1.3040889355034408,0.0773141140629873,3,0.00433920249075909,0.00035116669668577616,3
191,0.2591707268539741,0.021054517274397864,3,1.3351441561947999,0.08031407337372487,3,0.0043658199930545595,0.0003561168656870008,3
192,0.25979515646590645,0.022106670748216557,3,1.3771108239449408,0.10133741138467625,3,0.004408849439801523,0.00035249318995328254,3
193,0.25887067626122706,0.02117245637044778,3,1.3970692017480342,0.08643066278871488,3,0.004356600444614057,0.00034557613043759676,3
194,0.25893149732732484,0.022011661720728777,3,1.245992060359014,0.09054189542637611,3,0.004392629625842492,0.0003468688374079573,3
195,0.25906124893499877,0.021780576604020947,3,1.2776030053803586,0.09262562826746126,3,0.004382997578348252,0.0003467347636827812,3
196,0.25928831424842896,0.022047891767465893,3,1.309884971828019,0.0952605934375843,3,0.004375013822527471,0.0003456654487808356,3
197,0.2587693078177317,0.021031565847803062,3,1.3286026406666986,0.07868481519158683,3,0.004328394897892325,0.0003562361799798444,3
198,0.2592964237239086,0.022017415222190306,3,1.3714152806001063,0.10002047151094487,3,0.004377645740263117,0.00035529719793114594,3
199,0.25900448260664116,0.02200183158358324,3,1.340958915293627,0.19251984372596564,3,0.004377224084955233,0.00035020217919820606,3
200,0.25857062566848044,0.02196396940664061,3,1.2399608425349435,0.09051005868429467,3,0.00436354287639561,0.000346564173193275,3
201,0.258667939374236,0.02183117190129124,3,1.2724345358252747,0.09245038950810221,3,0.004358271302607428,0.000345396691318803,3
202,0.25878958150643067,0.022060243649434222,3,1.3029360629316613,0.0951608489997834,3,0.004343290901533329,0.0003400709306257276,3
203,0.25903286577082013,0.02209154525536748,3,1.3337384389095206,0.09716253894774696,3,0.004337043138311094,0.00034996555909406595,3
204,0.2588544573102674,0.02206172482927176,3,1.3642290042975482,0.09958270296209192,3,0.004339155608324399,0.0003437921338752625,3
205,0.25852602355334225,0.02198273251670714,3,1.3363160698471528,0.19232448164490532,3,0.004346601136296992,0.00034645021879766574,3
206,0.25813676873031927,0.021987214975706763,3,1.2981709866266724,0.12793078689458848,3,0.00433437661687369,0.0003436150768524946,3
207,0.2581692066322377,0.02186882081186337,3,1.2672326406275136,0.09281431324176337,3,0.004325428120707627,0.00034063966626848705,3
208,0.25824624664929424,0.02199965473274152,3,1.2979187558448333,0.09458405654551566,3,0.004315652771048155,0.00033466053830662,3
209,0.2578123897111335,0.02087713666526055,3,1.3178975109889166,0.0783974985779301,3,0.004279780437810714,0.0003426840859889637,3
210,0.2585179140778627,0.022131669729694384,3,1.35949373056717,0.10031472653609641,3,0.004312546191287964,0.0003401076802209201,3
211,0.2581651518944979,0.021966583150969343,3,1.389653698315114,0.10244478548412775,3,0.004311173175531718,0.0003337327221517491,3
212,0.2576623644147602,0.022031324507989697,3,1.3607339989672405,0.19458052824607794,3,0.004304087532091547,0.0003347585866015977,3
213,0.25772318548085754,0.021807177605182394,3,1.2600729263860913,0.09204907625743299,3,0.004293097040408641,0.0003311849723296659,3
214,0.2578164444488733,0.021921897872972922,3,1.2922917622171692,0.09442583766176381,3,0.004281390686530364,0.0003317794745560876,3
215,0.2580800024019621,0.022076570259843945,3,1.3222990646445605,0.09635546233705627,3,0.004274916837744722,0.00034243352200044423,3
216,0.2579421413188078,0.02190477598333717,3,1.353058643002458,0.09841624247192077,3,0.004286031036907341,0.000335850615158951,3
217,0.25772318548085754,0.021956981053151726,3,1.3839576309338362,0.10088319508067906,3,0.004280825638550628,0.0003329466693018671,3
218,0.2571636316727619,0.02199319689449398,3,1.4140601976914589,0.10318600423891622,3,0.004279742575870177,0.0003338326683136668,3
219,0.2572447264275587,0.021822464035435717,3,1.254803587971958,0.09261932698424889,3,0.004265737911696971,0.00032987841036232206,3
220,0.2573623138220132,0.022036439464891627,3,1.286814109545592,0.09476572125605713,3,0.0042600745497890355,0.0003297138407464398,3
221,0.2576015433486624,0.022070861230802995,3,1.3175074791178567,0.09704183380055556,3,0.004252580223658066,0.00033623483816383053,3
222,0.2574920654296879,0.022000999877122174,3,1.3482398211888145,0.09940146402835996,3,0.004260525800765149,0.0003360928449570462,3
223,0.25721634326337967,0.021944288972068394,3,1.3789608582570454,0.10166547567713474,3,0.004257923916146456,0.00032847854185074965,3
224,0.2568595263422755,0.022081538483144366,3,1.4091178540905476,0.103443842982221,3,0.004252341090055361,0.00032305764212095414,3
225,0.25694062109707144,0.021919157289217516,3,1.2514934670193758,0.09424219420544398,3,0.004268141767807745,0.00029647338822378586,3
226,0.25704604427830696,0.022232379568952607,3,1.2832944944243028,0.09638285390454208,3,0.004232533020047685,0.0003209825981995631,3
227,0.2572893285426964,0.0221950606875753,3,1.313482984281124,0.09883297388566124,3,0.004293463833613899,0.0003204517932635486,3
228,0.25726500011625764,0.022193823977995547,3,1.3444258052650753,0.10160644738736138,3,0.004274342346906508,0.0003184115573546612,3
229,0.25626347989452125,0.021033296515464487,3,1.3638003522835467,0.08619156760596614,3,0.004253175199163694,0.000310789071700693,3
230,0.25651892837213014,0.022236381395798654,3,1.4054393856009788,0.10741089429129887,3,0.0042495582223442095,0.00033914761091733835,3
231,0.25663246102884524,0.02192968574077602,3,1.2469194335952556,0.09425175216083269,3,0.0042252553517061146,0.0002929164263600529,3
232,0.25619049461520493,0.0228975764782452,3,1.2694791383939688,0.10921112982343782,3,0.00419355283995717,0.0002928491926859389,3
233,0.25642972414185417,0.022883602074581847,3,1.298996835652559,0.11050638900678203,3,0.004187751515775189,0.00024437591964113957,3
234,0.256462162043773,0.022853550454634247,3,1.331388305729363,0.11261356767442693,3,0.004194116816941785,0.00024751780418655437,3
235,0.25619049461520454,0.02278302581487059,3,1.3618248175894265,0.11365950226155716,3,0.004206462298477014,0.0002632948789975778,3
236,0.2558944987601977,0.022563924785326952,3,1.3948772233377724,0.11226253128404859,3,0.004196722427416768,0.0003112198327352874,3
237,0.2558701703337585,0.02232989207315405,3,1.2990150149062503,0.14153766950113744,3,0.004195308291481348,0.00030977663853935767,3
238,0.2560323598433516,0.022605690554738926,3,1.2680053961944893,0.1047025736505135,3,0.004199940028643943,0.00027884476076940026,3
239,0.25627969884548046,0.022619616418975714,3,1.2986616022116142,0.10652976523147947,3,0.00418074105317628,0.00031350078257965785,3
240,0.2562634798945213,0.02262945173028573,3,1.329537949361171,0.10933711775887703,3,0.00415824766652084,0.0003085430538514346,3
241,0.2563243009606186,0.022354458299982522,3,1.3651544050586935,0.10527188870067421,3,0.0041760716954241574,0.0003085059553288755,3
242,0.2557850208412224,0.022291710914332855,3,1.3952666022720763,0.10802346538856099,3,0.004175868704135993,0.00030203311136659135,3
243,0.25582151348088095,0.022087375387453374,3,1.2993685768863952,0.13512649505784882,3,0.0041668110569733395,0.0003013163025326266,3
244,0.25580123979218156,0.022106000285685188,3,1.2666506910101374,0.09792283251556151,3,0.004151775642952236,0.00030326014758023646,3
245,0.25617427566424533,0.022256123774014213,3,1.298141981445061,0.1012408442353092,3,0.004157790080080572,0.0003033555588662319,3
246,0.25612967354910715,0.02230309406022248,3,1.3290125204856251,0.1037757467597047,3,0.004160549687587661,0.0003069364328739644,3
247,0.25584178716958034,0.022269695711802137,3,1.3598875530388446,0.10615379611320626,3,0.004158682777147819,0.0003045486922946473,3
248,0.25471457007790943,0.02123682932771429,3,1.379166777790916,0.09153412516506382,3,0.0041383598752559566,0.00030171918236235947,3
249,0.25541603970689836,0.0220553030558592,3,1.2307383001849386,0.0966866639307179,3,0.004143777421154975,0.0003032790850795685,3
250,0.2554890249862151,0.022249926582734572,3,1.2621860219129741,0.0986543941904833,3,0.004134858822345926,0.0002957322871977539,3
251,0.25574447346382395,0.02226712086983258,3,1.2928886933464434,0.10069165925798568,3,0.004134111297914296,0.00030387254564595535,3
252,0.25574852820156374,0.02234622694293816,3,1.323641547214699,0.10303180316779215,3,0.004132508938355924,0.000305478063386823,3
253,0.25544847760881717,0.022262158614131767,3,1.3547738293724116,0.10532029581892868,3,0.004137721411314281,0.0002976195750527144,3
254,0.2550470585725748,0.022383200140486448,3,1.3857306167856915,0.10911448118297541,3,0.004147841349885591,0.0002768743000683551,3
255,0.2551240985896309,0.022096353860704923,3,1.4051972089130798,0.11440732639446097,3,0.004126970807455971,0.000293587115798307,3
256,0.25530250705018326,0.022274693931429206,3,1.2470096863267797,0.10419608094297143,3,0.004095821080038319,0.0002992342188272339,3
257,0.2552335765086063,0.022415768181184455,3,1.2769935561779178,0.10542567587239414,3,0.00412086390271994,0.00029947554144960954,3
258,0.25539576601819897,0.02225725397690765,3,1.3110898466892908,0.10527754361607014,3,0.004126669420375825,0.0003206812912651514,3
259,0.25449966897769855,0.021224220175228195,3,1.3298703752948782,0.08859314164407722,3,0.004084809620985939,0.0003189194286776381,3
260,0.25484026694784395,0.022377944035963354,3,1.372925058558706,0.110218191512335,3,0.004130921995093645,0.00030862603626313436,3
261,0.25492947117811987,0.022016588584924654,3,1.2767354076205644,0.12073228827686107,3,0.004121415374705094,0.0003132153345336442,3
262,0.25508760594997276,0.022273828126117313,3,1.3078219511446016,0.12209355265410111,3,0.004107148739089386,0.00030983334804995683,3
263,0.2549862375064775,0.02230799967397933,3,1.2748257910049283,0.10389574976002823,3,0.0041117188261520716,0.00031321855190300163,3
264,0.255014620670656,0.02228237288239377,3,1.3069494606331233,0.10523553289429226,3,0.004102734926809014,0.00031936231651861254,3
265,0.25490514275168025,0.022300736505206087,3,1.3376747865295038,0.10803349473120982,3,0.004106941795678343,0.00031637477183299434,3
266,0.2538468562015876,0.0211193875117584,3,1.3574457123560597,0.09133410482866759,3,0.004066597801339048,0.0003080366290531158,3
267,0.2539563341205621,0.02093581013861756,3,1.3882330552910236,0.09484920429124644,3,0.0040584140409489254,0.0003044385869802177,3
268,0.254811883783665,0.022228056387318965,3,1.3038432592888467,0.12205408780371862,3,0.0040973040010130754,0.0003035397612828149,3
269,0.25469024165147025,0.022361299274335646,3,1.2716546652462581,0.10460700874772555,3,0.004090650451312227,0.00031650004691256015,3
270,0.25469835112694983,0.0223052810999698,3,1.3021623834988072,0.10648942443847237,3,0.004093120829796536,0.0003102388943436149,3
271,0.2545685995192751,0.022404956319528196,3,1.332906898788844,0.1088586406302359,3,0.004082641112283806,0.0003051412278862159,3
272,0.25417123522077295,0.022258539235944935,3,1.3642248944101254,0.11034674399383866,3,0.004088204207929393,0.0002984432125795433,3
273,0.25424016576235037,0.02201365141935976,3,1.3259306775297344,0.02541288119626283,3,0.004080544812788543,0.00029733644685416206,3
274,0.2544104647474226,0.022248689597595073,3,1.299303007890681,0.12189543973921547,3,0.0040540400968393335,0.000298549188858863,3
275,0.25432936999262584,0.02235958095489505,3,1.2671507595677889,0.1047930569955144,3,0.0040740170974731755,0.0003061135323513814,3
276,0.2543820815832436,0.022265967908600925,3,1.2971159719135412,0.1045948269708505,3,0.0040657919755528165,0.0003072557451679074,3
277,0.2542523299755693,0.02216946241761913,3,1.328233554907649,0.10725318345326114,3,0.0040704254172569945,0.00030926381449585243,3
278,0.2538752393657657,0.022289115380541347,3,1.358808044151723,0.10914582950270107,3,0.004060931980667638,0.0003049461996204338,3
279,0.25390767726768454,0.021974715430454424,3,1.3892543436474056,0.11109217903684127,3,0.004058394385925619,0.0003030136390623632,3
280,0.25414285205659437,0.022209176295527204,3,1.2947983179148963,0.12125762620695445,3,0.004054626911663753,0.0002960575554039328,3
281,0.25402931939987883,0.022387011972386354,3,1.2629181858781866,0.10467936247031652,3,0.0040545932130282665,0.0003045529937987564,3
282,0.2541347425811144,0.02236683273324565,3,1.2944227090360212,0.10625000282977544,3,0.004050107885425226,0.0003102622883780137,3
283,0.2539603888583023,0.02236913922335239,3,1.3261344088631948,0.10913944355529029,3,0.0040518350837961655,0.0003066726647059798,3
284,0.2536279003636369,0.022366615522831968,3,1.3559624230402754,0.11059696741520827,3,0.004052496657097545,0.0003019559323138405,3
285,0.2536157361504175,0.02202472591465001,3,1.3865916304909358,0.11313437148719302,3,0.004024308563071068,0.00029753568430929177,3
286,0.2538346919883678,0.02217213535771646,3,1.2921572600397822,0.12296608008941932,3,0.004040549977945959,0.0002873761817406599,3
287,0.25374954249583165,0.022419975969183107,3,1.2597041007104461,0.1043845323621121,3,0.0040630930527416126,0.00026562783723376175,3
288,0.25380225408644896,0.022369178912305533,3,1.29144780195304,0.10660022520812157,3,0.004077090446215511,0.0002687814142356847,3
289,0.2536076266749379,0.02221394611546987,3,1.3214188261060476,0.10758823520258583,3,0.004052714853499654,0.0002675864918745573,3
290,0.2533156855576705,0.022223326216197388,3,1.3517442134918882,0.10901164176798049,3,0.004024392130860059,0.0002947976254877455,3
291,0.2533765066237678,0.022098001136628694,3,1.3827897276165872,0.11378998558322868,3,0.0040395733661476385,0.00026052798946248854,3
292,0.25355491508432015,0.022200593369172846,3,1.3457500101190734,0.028538956192376723,3,0.004013821831294497,0.00028396844839109596,3
293,0.2529264307346471,0.02316943315149734,3,1.2463069771388888,0.11668725141162194,3,0.0040182888463892565,0.00024133088286720482,3
294,0.2531251128838984,0.02317412238582698,3,1.2781007316982802,0.11798825749985418,3,0.0040149385926104,0.0002554369732512927,3
295,0.2525128474851854,0.021339512292508734,3,1.303929576998822,0.09398312736356153,3,0.004009096555529055,0.0002841922871887822,3
296,0.2529629233743057,0.022614683528010465,3,1.3463893671324343,0.11587330263625725,3,0.004041967749231059,0.00027236319303026275,3
297,0.2529345402101271,0.0223408627919883,3,1.3763154425001656,0.11724673728033409,3,0.00399524252455819,0.0002752324350008793,3
298,0.25310078445746004,0.02247466038838618,3,1.2178151619516122,0.10703733086542129,3,0.003983408118881932,0.00033450227743662053,3
299,0.25308456550650044,0.022536923578712325,3,1.2496728170155318,0.10831971513346353,3,0.004010675172181319,0.0002996476530203495,3
300,0.2531737697367768,0.0224882748011874,3,1.2810051585271662,0.11061623924332373,3,0.004002038079162562,0.00030755815652268987,3
301,0.2530440181291025,0.022539214851339,3,1.311974749361193,0.11303540910568852,3,0.0040046346088056005,0.00030262215389708356,3
302,0.25269531068347745,0.02241433240220175,3,1.343315242466596,0.11417749906256075,3,0.003972122605751877,0.0002502924688989531,3
