Repository: ssk-yoshimura/flexible-pattern-musculoskeletal

# Data Repository for:

Accelerating Musculoskeletal Robotics through Parametric Design and 3D-Printed Flexible Structures

Authors:
Shunnosuke Yoshimura, Kento Kawaharazuka, Kei Okada

Version:
v1.0 (dataset frozen for journal peer review)

## Overview

This repository contains all raw experimental data associated with the manuscript.

The data correspond to the mechanical characterization, joint validation,
transmission evaluation, and motion experiments described in the paper.

## Repository Structure

Design/  
 Design-related files and parametric structure data.

Creep/  
 Creep and recovery experimental data.

Fatigue/  
 Material fatigue test data.

SpeedDependent/

File: Fatigue/TT_tate_0123_2043_condA_fatigue_summary_cycle_meanstd.csv (part 1 of 4)
,peak_stress_MPa,peak_stress_MPa,peak_stress_MPa,modulus_MPa,modulus_MPa,modulus_MPa,energy_loss_density_MJ_m3,energy_loss_density_MJ_m3,energy_loss_density_MJ_m3
,mean,std,count,mean,std,count,mean,std,count
cycle,,,,,,,,,
1,0.3076653902222513,0.005004939377033252,3,1.4782199749173872,0.04169784660548135,3,0.02071434819824645,0.0008315581035944537,3
2,0.2952700569516135,0.006988828351787515,3,1.5084250064923763,0.012905342536735689,3,0.011442716103107091,0.0006421862464028079,3
3,0.2902624558429328,0.0071968979242930916,3,1.4843725487256887,0.012018867128875644,3,0.010675161995980934,0.0006133401212214909,3
4,0.2864064002523614,0.0070383298177012004,3,1.4701841209789126,0.012527423030373554,3,0.01026966666208974,0.0006117826997692111,3
5,0.28396544813298813,0.006530962943397996,3,1.465733354730302,0.013617912554268299,3,0.010107340742221433,0.0005984726899728246,3
6,0.28191375083663817,0.0066424883941646985,3,1.460037153033119,0.011560614619885062,3,0.009897519491844248,0.0005948705839267276,3
7,0.2802796915274898,0.007082730879692889,3,1.452934346319905,0.010273297220487946,3,0.009737877983557339,0.0005930320196817926,3
8,0.2789943396639664,0.007773801524250625,3,1.4529908099283484,0.015993885791645054,3,0.009640478413141957,0.0005702563211281606,3
9,0.2777414257023614,0.007642130852873757,3,1.4461500135711545,0.015267146498377534,3,0.00959946723409018,0.0005960757105394081,3
10,0.2763263222311629,0.007534297377440746,3,1.43948113063927,0.015000623038489008,3,0.009474232500254623,0.0005854583672453104,3
11,0.27514233881113476,0.007148304840485858,3,1.4388250887038778,0.013757117006740201,3,0.009401011549957872,0.0005815899024347227,3
12,0.2748017408409898,0.006289768727195694,3,1.4358058965111242,0.012234194058709213,3,0.009354147035580374,0.0006065147123091637,3
13,0.27402728593268366,0.0073216068265112375,3,1.4313782987630166,0.012745430024011462,3,0.009289793834450643,0.0005709575594358273,3
14,0.27367046901157904,0.007023492836570795,3,1.4334369301546792,0.015225129699696489,3,0.00927251902995116,0.0006112594882425881,3
15,0.2728068098729966,0.007106680665309553,3,1.4290971426069594,0.016325783657759572,3,0.009228545176681929,0.0005431429634463543,3
16,0.27178096122482187,0.007014906054980812,3,1.4232777429691463,0.016214751305784047,3,0.009182851018630152,0.0005665949064793982,3
17,0.2708889189220612,0.0066712290868990555,3,1.4239668277901982,0.014977824504475669,3,0.009128882638810868,0.0005542620526179017,3
18,0.270203668244031,0.0064077699281877825,3,1.4221577596268002,0.014167007301964416,3,0.00912488805324373,0.0005674423041424639,3
19,0.26956301968113905,0.00687476449233444,3,1.4181829201077178,0.011095513572756332,3,0.009059925848080663,0.000571226146697868,3
20,0.2687926195105727,0.007339739494350365,3,1.4207493365161017,0.017250117676223697,3,0.009040674574864894,0.0005548842745090299,3
21,0.2680789856683639,0.007314985128316267,3,1.4159399166074256,0.01755011444139274,3,0.009044881881182932,0.0005404104715709092,3
22,0.2687236889689962,0.008027360832090007,3,1.4095311036798555,0.017541329186888756,3,0.009040114414243192,0.000491877593097039,3
23,0.26778298981335713,0.007625487095970516,3,1.4124084012969054,0.015184852445602814,3,0.008993077258467689,0.0005173964097254697,3
24,0.26764918346794303,0.006751379425013706,3,1.410685462167913,0.014671318913621072,3,0.00893091469491128,0.0006023391593603333,3
25,0.26726398338265983,0.0071903808863380235,3,1.407113921390973,0.01251646289212979,3,0.008915121981742387,0.0005425941859105494,3
26,0.2665868421801097,0.007612662933267131,3,1.4103526456465332,0.019334116389898192,3,0.008951529118660545,0.0005650658473886561,3
27,0.26587320833790096,0.007695045132185513,3,1.405552482740479,0.018702230805123166,3,0.00889779610133433,0.0005149919074827636,3
28,0.2652244502995289,0.007569643704698509,3,1.400614710140858,0.01787116640440084,3,0.008846470439708593,0.0005057627469173972,3
29,0.2645148711950604,0.007318018710858319,3,1.402118246655047,0.015876490685024187,3,0.008830349006457128,0.0005216090448921602,3
30,0.264076959519159,0.006848920157916648,3,1.4011138762521205,0.01621533434553524,3,0.008858389665182214,0.0005479687639860532,3
31,0.2644297217025238,0.0068880960539389555,3,1.3973413423366179,0.014510105554773297,3,0.008818599601591535,0.0004989637255937026,3
32,0.26424725850423214,0.008075080196808282,3,1.4012595571990942,0.019367115145536358,3,0.008834956442589395,0.0005385000459555856,3
33,0.2636349931055187,0.008110429300605076,3,1.397101615687444,0.018819920840670745,3,0.008751759595024023,0.0004907786915678879,3
34,0.26322546459379675,0.007671176965152769,3,1.3926716623730835,0.017855278446204405,3,0.008760469696724857,0.0005289527475791951,3
35,0.26266591078570106,0.00731169732691647,3,1.3931532409369984,0.013804596088201584,3,0.008725029668408804,0.0004876758379971745,3
36,0.26225638227397874,0.00684276008070363,3,1.394543642001321,0.01767399483302051,3,0.00874675217992191,0.0005220125965301293,3
37,0.2624996665383686,0.006970999886294924,3,1.3914578612175659,0.01581735636333005,3,0.008732572777613723,0.0005469106288261837,3
38,0.2619887695831509,0.00729862254161449,3,1.3912261500915994,0.01628615672563284,3,0.008660442779158698,0.0005054891182557099,3
39,0.2613319020692993,0.007592265527037634,3,1.3909832983037835,0.02120550533769622,3,0.00866015504349533,0.0005111266393040306,3
40,0.2609142640820978,0.007344227050184617,3,1.3863691712518096,0.01985958848796401,3,0.008672540755227892,0.000486639323717484,3
41,0.2604033671268801,0.007086730451346403,3,1.3864973165786705,0.014601663762743824,3,0.008614477674423521,0.0004813495640197757,3
42,0.26072369140832613,0.006732607226977754,3,1.3872643320009266,0.018523438339188104,3,0.008603616245195947,0.0004885260286255954,3
43,0.26063854191578956,0.007002291417865925,3,1.3850514035369041,0.015110187816792187,3,0.008586170187066746,0.0005047259155467825,3
44,0.26021279445310846,0.007395924999172806,3,1.3844429471233115,0.017386037063399515,3,0.008569628622035695,0.0005035155143297344,3
45,0.2598478680565242,0.007463776598522468,3,1.3843230226933851,0.020804398517818172,3,0.008566345101812499,0.000492037099450306,3
46,0.2591220700010961,0.007585564740819058,3,1.3801680030125525,0.020458081144215812,3,0.008568434206030661,0.0005224340565709128,3
47,0.25913828895205526,0.007411513799707861,3,1.3796630912659833,0.014708451026760935,3,0.008564058421619588,0.0005213277853207577,3
48,0.2588422930970489,0.006904099239278665,3,1.3815458633426347,0.018268036700485876,3,0.008511374617493956,0.0004842778538203839,3
49,0.2587976909819103,0.007197723702813956,3,1.3788179189991965,0.015974193097740706,3,0.008496249722583941,0.0005059984928858834,3
50,0.25866388463649576,0.007337040937688002,3,1.378243929274781,0.016944091588720806,3,0.008489114677607887,0.0004968774531882958,3
51,0.2580800024019617,0.0076101356908988334,3,1.3789882862382348,0.02132374184814405,3,0.008531946865153314,0.0005221444031380407,3
52,0.25773940443181637,0.007789089986405088,3,1.3744496862575801,0.020342890182260195,3,0.008523334389938075,0.000510132630892591,3
53,0.25722445273885924,0.007490933465094661,3,1.3741567191194923,0.013876447873232844,3,0.008441304580121963,0.00047522159939431045,3
54,0.25697711373673,0.006888386050922458,3,1.3753834620928735,0.017993730309156335,3,0.008444500158069012,0.0005115913157193184,3
55,0.257025770589608,0.007196469578612258,3,1.3732545297813123,0.015190334713102998,3,0.008410499924318195,0.00048253521182075525,3
56,0.256705446308162,0.007532087635773719,3,1.3732950977058251,0.017703827640052103,3,0.008453086642796776,0.0005151193484896865,3
57,0.2563486293870574,0.007873460258685913,3,1.3729642954842876,0.021571846526157824,3,0.008450913880283016,0.0005151756193648914,3
58,0.25566743344676746,0.00802915477382961,3,1.3688309360276385,0.02116832291329651,3,0.008381779153516884,0.000475941199538257,3
59,0.25593504613759566,0.0071574069330845895,3,1.367580196619543,0.013125232239257148,3,0.008385352083776108,0.0004927010297576306,3
60,0.25640945045315516,0.005992254903271971,3,1.369797644982734,0.02015090075960674,3,0.008429212728334776,0.0005105634570575587,3
61,0.25689196424419386,0.007488200474219747,3,1.3672693636544544,0.015459151705676417,3,0.008363195427040114,0.0004737968017145057,3
62,0.25662435155336566,0.007632715047447464,3,1.3680017937430733,0.01723348532430901,3,0.00838749992679758,0.00046272264819873074,3
63,0.256121564073628,0.007936255013437973,3,1.3695227252274182,0.0218539636656521,3,0.008342582104454828,0.0004865607572162558,3
64,0.2555295723636135,0.008243364594745273,3,1.3650157234151437,0.02110310166279637,3,0.008351256456036555,0.0005095871507999511,3
65,0.2551970838689481,0.00810889056263118,3,1.3651131760896986,0.01526168238787853,3,0.008336333240068631,0.0004480078743772231,3
66,0.25502678488387587,0.007647859901810856,3,1.3662843626283045,0.01964015814133197,3,0.008337613577035056,0.0004971252913320673,3
67,0.2545523805683159,0.007265206396184724,3,1.3639933549002876,0.016320909998515605,3,0.008300870464419416,0.0004632473528321688,3
68,0.25433342473036563,0.007658145932162872,3,1.359878893120469,0.016183250378314803,3,0.008271621421499273,0.000491841159682943,3
69,0.2544591216003006,0.00764417328675964,3,1.3635968743556075,0.021675045642577672,3,0.008272939741081703,0.0005046466270791266,3
70,0.2546780774382508,0.0073703923855706595,3,1.3600170096628101,0.023109680764449664,3,0.008275072831522344,0.00046088918546477865,3
71,0.2536197908881573,0.007935919404034226,3,1.361076691496897,0.0161996624915017,3,0.008228578609939833,0.00043352242165525454,3
72,0.25421178259817134,0.006644671083728273,3,1.357667375693578,0.017290209477264434,3,0.008270614293882,0.0004898221915927618,3
73,0.2537860351354898,0.006290301942518348,3,1.3598552739616163,0.016585536555451044,3,0.008220655101366199,0.0004885277178675301,3
74,0.25361573615041705,0.006753190964050441,3,1.3554786400028387,0.016833518875718195,3,0.008207472011132944,0.00048248660348477703,3
75,0.25325486449157314,0.00717058788403668,3,1.359607925399774,0.02362903755468925,3,0.008230478811735333,0.0004767960702521524,3
76,0.25323459080287414,0.00713523134673637,3,1.356020935755282,0.022914094636959023,3,0.00820563255437108,0.00046951272213491133,3
77,0.25337650662376787,0.008389254343449993,3,1.3544630088518612,0.01536198190940795,3,0.00819203434039178,0.00045195849088478337,3
78,0.2532994666067113,0.007796419317647238,3,1.3540750130025803,0.01875887907773469,3,0.008174350566597127,0.0004659600807883141,3
79,0.2529183212591675,0.0073901975296389415,3,1.354395886645203,0.01771934381222993,3,0.008156942641928339,0.000471860546951753,3
80,0.2528047886024528,0.007665890001889046,3,1.3512107339595711,0.01730231631396048,3,0.008130483360307748,0.00048818779512756146,3
81,0.2524155337794298,0.008090128535057202,3,1.3547036353380435,0.023050091306253285,3,0.00816904443436048,0.00046563778066218347,3
82,0.2518803083977734,0.008362844245242144,3,1.35072483755342,0.0226902025232008,3,0.008127769911182317,0.00046921222273687093,3
83,0.25156403885406714,0.008262593502071222,3,1.350740591207666,0.015969190188156762,3,0.008124701133024858,0.00046189343855087655,3
84,0.2517465020523588,0.007549953247045738,3,1.3485009934948538,0.019654680416955252,3,0.008106397283218993,0.00046470002282318883,3
85,0.25134102827837673,0.007254811957193619,3,1.35061125880877,0.017833015907082396,3,0.008079639736996989,0.00041704153435909283,3
86,0.25148294409927086,0.007350356059720721,3,1.3459754316979715,0.017142693526692412,3,0.00810101919821094,0.00046786394377569567,3
87,0.2513977946067343,0.008396541473799686,3,1.3497213242088983,0.022695271131512183,3,0.00811587065750519,0.00045396854551075036,3
88,0.25091933555343493,0.008618071073536734,3,1.3472862157662693,0.02327031141160869,3,0.008083356964994383,0.00046018466126508103,3
89,0.2507936386835004,0.008372499329177887,3,1.3462964219276607,0.016143458756885547,3,0.008097070122394617,0.000502741493135525,3
90,0.25063955864938775,0.007947210460546491,3,1.3451335961870912,0.019691222113972208,3,0.00807843465629398,0.0004305213408989626,3
91,0.2507814744702815,0.007614664691284001,3,1.34731689563345,0.01865224144778488,3,0.008083735871003717,0.00044077497396812415,3
92,0.25013677116964966,0.007390501193577711,3,1.3440156334201445,0.018260179321328836,3,0.008035738575636652,0.0004627228504452008,3
93,0.25016109959608807,0.008463288682128341,3,1.3441255045301903,0.022940303279117617,3,0.008035514073939262,0.00046298187753848855,3
94,0.24988943216752044,0.008803638699806634,3,1.3443605495401372,0.024048854574162216,3,0.008027240500802625,0.0004653043208402881,3
95,0.2497272426579273,0.008817673068703206,3,1.3442169075536743,0.018348938542651533,3,0.008040749113217541,0.0004344292953813512,3
96,0.2503719459585591,0.007914868840328212,3,1.3422286831669183,0.021310651229269884,3,0.007989028405233344,0.0004517588606626125,3
97,0.2500070195619749,0.007593395823391645,3,1.3405543028544038,0.016988966446130304,3,0.008019451168308956,0.00043561848469905,3
98,0.24981644688820367,0.00792489855823464,3,1.340354309621475,0.017910282812412033,3,0.008004861574866129,0.00045365959033468795,3
99,0.24950828681997705,0.008274565407068616,3,1.3402362502417082,0.023131340425011717,3,0.007975451384890078,0.00044756872700543683,3
100,0.24913525094791367,0.008771637684737583,3,1.3406664291078718,0.02420807579511857,3,0.007977902907826332,0.0004447563442849181,3
101,0.2497596805598461,0.008076839112973869,3,1.339766314271014,0.017070929157853087,3,0.008004892497964934,0.00045873278715218756,3
102,0.24965831211635034,0.007760358100648218,3,1.3392637754992238,0.02021353931535199,3,0.007959472454328596,0.0004580916592361717,3
103,0.2495934363125136,0.007779718907919033,3,1.3369681092291232,0.01806379878263608,3,0.007955727229613449,0.0004678547531520025,3
104,0.2491393056856531,0.007476018302782703,3,1.3374025070144417,0.019471849189520773,3,0.007959259929675335,0.0004563730864464892,3
105,0.2487784340268091,0.008000135252048953,3,1.3373820238071925,0.023545985592052062,3,0.00794209994792129,0.0004581836771000792,3
106,0.24836890551508675,0.008460584132116507,3,1.3374916872609866,0.024758731680155042,3,0.00790179337807377,0.00047407490019440817,3
107,0.24818238757905528,0.008512345134542623,3,1.33750980120478,0.01829464433195817,3,0.007919818633385952,0.00045978823410453815,3
108,0.24908253935729588,0.007782172065156824,3,1.335246532712689,0.0217116563009099,3,0.007931999830302074,0.00043866810608902685,3
109,0.24884330983064626,0.007502795599944073,3,1.334257381762517,0.017961644679059023,3,0.00791023432813943,0.0004528955250400558,3
110,0.2482999749735102,0.007320111149818613,3,1.3338980401252407,0.019269753106524155,3,0.007886909894516694,0.00046227742927800624,3
111,0.24802830754494176,0.007728756654915832,3,1.3347569047224797,0.023796019704951495,3,0.007897913283394486,0.0004551437743482779,3
112,0.2476796000993172,0.008138443499028834,3,1.334656806508109,0.024994683182801486,3,0.007890167605265671,0.0004604760046367594,3
113,0.24755390322938306,0.008208284534208764,3,1.3339919885253895,0.01849033208552886,3,0.007878158567045563,0.00045198007384868167,3
114,0.24756606744260204,0.007894686836691131,3,1.333269931569561,0.020794940397672504,3,0.007874564639248058,0.00044031913169802656,3
115,0.24737549476883033,0.007629263552787182,3,1.3311068458292155,0.01803478850227183,3,0.007864988298584976,0.00043704560961044746,3
116,0.24692947361745024,0.007396625200672763,3,1.3313684226439224,0.01956999160324433,3,0.007854471895717976,0.00045190853139643347,3
117,0.24661320407374365,0.007782172065156842,3,1.3311397870559667,0.023460578957117912,3,0.007871227131819659,0.00044860742342753,3
118,0.2466213135492236,0.007897379084987895,3,1.3300119620204376,0.02462037654148298,3,0.007846815623055859,0.000477798211825483,3
119,0.24641452192449234,0.007972361992376614,3,1.3311347401576026,0.01824220478873425,3,0.00783856629061176,0.0004468058509239875,3
120,0.2478296253956905,0.008454979931256464,3,1.3279469665798567,0.021686452657840707,3,0.00786165935911765,0.00041234674337264335,3
121,0.24759039586904083,0.008069523046856297,3,1.3314762111343026,0.020077030114826037,3,0.007830531262784724,0.00043869356870468397,3
122,0.24706733470060374,0.0077954671473601115,3,1.3277471332947866,0.01973986656369045,3,0.007832340535585252,0.0004508688732347789,3
123,0.24716059366861987,0.007801048814178888,3,1.328154541599022,0.0231386707329621,3,0.007827988524249185,0.0004719993431229513,3
124,0.24669429882853997,0.008387702072465229,3,1.32842446425736,0.02579805100245787,3,0.007817690136771036,0.0004611406373977352,3
125,0.24653616405668752,0.008455592433637188,3,1.3286563191223373,0.01931049049620209,3,0.007811151771842145,0.0004366481437518601,3
126,0.2466294230247028,0.008089640788232759,3,1.3274128771071116,0.02233040931957706,3,0.007823514449637201,0.00041459148107469816,3
127,0.2463537008583954,0.007710694450999822,3,1.3245803234535491,0.017689396694486628,3,0.007841386507392542,0.0004833193664353872,3
128,0.24612663554496517,0.007327202797803547,3,1.3249694595892116,0.019704826412454052,3,0.007797506841357,0.00046946848391398013,3
129,0.24582253021447872,0.007688267126627019,3,1.3254294654095162,0.025232078606125575,3,0.007780402325083098,0.0004623866937315039,3
130,0.24577792809934015,0.00796543295902345,3,1.3256345368564304,0.026459196798646556,3,0.007781217850163242,0.00044550658328052655,3
131,0.2453724543253584,0.008242314455064017,3,1.325737519051868,0.019331459900744034,3,0.0077974057907038395,0.00043508498182641257,3
132,0.24585091337865686,0.008445267296595109,3,1.3222657152007442,0.020317044386977456,3,0.007756039342957804,0.0004424537161743538,3
133,0.24578198283707994,0.008009211491078297,3,1.323759374180173,0.019515480803152088,3,0.0077519882812531775,0.0004407862387992445,3
134,0.24538461853857782,0.007624248347138684,3,1.323112419247813,0.022123626780926296,3,0.007744589303857606,0.00044361544211419406,3
135,0.24542516591597532,0.007806932909805847,3,1.3195543115599995,0.02116156745200526,3,0.007797208591840053,0.00045760691726231124,3
136,0.24503185635521305,0.008305515395720591,3,1.3238121657477944,0.027011244674208106,3,0.00773651072725675,0.00044396811763060083,3
137,0.24480073630404298,0.009326757952869828,3,1.3230161034110786,0.02029097342737922,3,0.007735132658213624,0.0004346721540797782,3
138,0.24492643317397747,0.008870063874022107,3,1.319400627665143,0.020813098821179085,3,0.0077182085216546984,0.0004460844181326234,3
139,0.24500752792877423,0.008268858992553777,3,1.3203141880190024,0.020805971834939672,3,0.007714739915371765,0.0004432003756493759,3
140,0.24479262682856376,0.007901122345756626,3,1.3206238770387875,0.02236321390792936,3,0.007718054328524887,0.0004345861757875319,3
141,0.24443175516971938,0.008013708827088477,3,1.3171123622409948,0.02156335653708896,3,0.007718032576764664,0.0004316943504946688,3
142,0.24402222665799703,0.008455872419948884,3,1.318765487955319,0.026161565611777838,3,0.0076981852117948,0.0004525639496114699,3
143,0.2439046392635421,0.00958981393085296,3,1.3214449999602766,0.022289635960538536,3,0.007689780298452618,0.00045248954487762667,3
144,0.2448899405343197,0.008679036135144758,3,1.316871353570719,0.023579031003934225,3,0.0076936068584598375,0.0004321293323017925,3
145,0.2448615573701403,0.008426686458225002,3,1.3185394103241785,0.021692175639721374,3,0.007703548317955476,0.000395766098777635,3
146,0.24455339730191414,0.008199296319698575,3,1.3190728833239733,0.023508774049560456,3,0.007673004668190152,0.0004361719973607427,3
147,0.24405871929765607,0.008023424428324157,3,1.3157234308889236,0.023614278849217702,3,0.007673530270363361,0.00044546153551123716,3
148,0.24397762454285885,0.008728100595871917,3,1.315824710997144,0.026288515418663748,3,0.007665668607987365,0.0004417278510744736,3
149,0.24362486235949446,0.009204612801159303,3,1.3188586614559414,0.02288949491390001,3,0.007654920643905781,0.0004418279552180631,3
150,0.24377894239360798,0.00902417661725585,3,1.3155726266379448,0.021712895759946133,3,0.007673358292680632,0.0003992124214824881,3
151,0.24446824780937756,0.00811389799260763,3,1.3156665983593263,0.020627581572809132,3,0.0076541570545471905,0.00045466583980205617,3
152,0.24416819721663052,0.0079286630410527,3,1.3131545700355713,0.021321864985971897,3,0.007644380573554842,0.00045256711830430794,3
153,0.24388842031258293,0.008085444950967472,3,1.3126330236613708,0.02310900463395597,3,0.007646797387198222,0.0004503562261076622,3
154,0.2434748370631212,0.008413260333190127,3,1.313268198525518,0.02761030699423254,3,0.0076359991919366195,0.00046120676726295275,3
155,0.24300448748530187,0.009037224543705232,3,1.316743553102968,0.022578818391151365,3,0.007619395479019145,0.00043724848006277355,3
156,0.24315451278167519,0.00893214733788622,3,1.313723242524776,0.02234240212080748,3,0.007610480545728634,0.00042656163113742585,3
157,0.24389247505032272,0.0079277920800259,3,1.3133715551166132,0.022456495402147766,3,0.007642936419586892,0.00040936876935359403,3
158,0.2436694644746331,0.007896264193281438,3,1.310761877413906,0.020964108212450677,3,0.007617056048544988,0.00043682861610411705,3
159,0.24312612961749658,0.0076615522271273415,3,1.3107432831604429,0.02390122105001949,3,0.007613633555390387,0.0004479726473088906,3
160,0.2427895863850914,0.008121553658283168,3,1.3113479590298274,0.026322569654346456,3,0.00762552520651054,0.00040550079221006387,3
161,0.2424327694639868,0.008640231316407877,3,1.3149179552478765,0.02230069814021744,3,0.007593204519389631,0.00043629685606250075,3
162,0.2432883191270889,0.009646108592810317,3,1.3110630561772005,0.022027290786068163,3,0.007638517946215025,0.0003808773424123907,3
163,0.2430977464533176,0.0077509650115962945,3,1.3138499155515067,0.021710587611487628,3,0.007586340873630076,0.00046209212205171253,3
164,0.24337346861962583,0.007539617740497688,3,1.3089476985263915,0.023718227471037204,3,0.007598506518490168,0.0004422836865374485,3
165,0.24291122851728572,0.007519218970878321,3,1.3070234500980742,0.021570214335038838,3,0.007587643052863375,0.0003782475800498272,3
166,0.24225841574117432,0.007484109002122026,3,1.310876535452502,0.027672396442250852,3,0.007551040768565072,0.00045275079410638766,3
167,0.24175562826143662,0.007920989070445816,3,1.3105434390383497,0.020897339241046305,3,0.0075898323177528045,0.0004299718948342558,3
168,0.24202324095226488,0.007964878747501217,3,1.3102372599692373,0.02366288104919012,3,0.007551897262980039,0.0004396417250419682,3
169,0.24252197369426276,0.007574333666801025,3,1.3104739033630286,0.02351556669787973,3,0.007556716152770457,0.00043067217274457033,3
170,0.24231518206953231,0.007498863372006569,3,1.3080332513571225,0.021772941163539023,3,0.007555030949476162,0.00042861603524413394,3
171,0.24190159882007015,0.007447611771906303,3,1.3044958269861149,0.022000346402345796,3,0.007583723391702058,0.00040695626679238363,3
172,0.2419218725087696,0.008712982318776452,3,1.307467684496795,0.027099320184743755,3,0.007585997581979908,0.0004058886351054903,3
173,0.2416866977198597,0.008817673068703213,3,1.3078267686811353,0.02147785736060562,3,0.00754914562005645,0.00045695745392240945,3
174,0.24219759467507695,0.008579231964502514,3,1.30734192035627,0.024997705621047667,3,0.007527887000278917,0.000440465769985064,3
175,0.24225436100343453,0.00848767801825916,3,1.3090461451808693,0.02218839858622528,3,0.007503140451052792,0.00043595193606479156,3
176,0.24203945990322362,0.008504875960651043,3,1.3056195844276655,0.022116496913365844,3,0.007557129979254787,0.00039918988639950755,3
177,0.24165831455568068,0.008330180159120475,3,1.3022553236833472,0.02220457566053721,3,0.0075267718228290365,0.0004407656701616342,3
178,0.2412933881590965,0.00804559797041106,3,1.306126725453385,0.026998739511726034,3,0.007525682138080136,0.00045104472106026494,3
179,0.24102172073052852,0.008218013173781048,3,1.3059806068287507,0.02242918785813067,3,0.007508793480120398,0.0004407279891946431,3
180,0.24122445761751954,0.008319951335169756,3,1.3060766324615807,0.023565807790188572,3,0.00752434368077238,0.00042231617021501824,3
181,0.2413096071100557,0.008164084297828838,3,1.306906652941697,0.022435547546291564,3,0.007521204624216179,0.0004001438996592904,3
182,0.24109470600984526,0.008128998855564876,3,1.3036146515579665,0.02230755189503492,3,0.007477812351471272,0.0004542194610519718,3
183,0.24137042817615348,0.008729815512779765,3,1.3001286119073714,0.021610679876414723,3,0.007512643948962588,0.00043687676983054154,3
184,0.24087980490963437,0.008538050196160165,3,1.3042963651400337,0.028329394047310514,3,0.007491152621553143,0.00044530119094011945,3
185,0.2403567437411973,0.008959554804430878,3,1.304584519323971,0.022029095295633728,3,0.007513770002292588,0.00043248225306597506,3
186,0.24059191853010756,0.009057597102511174,3,1.304179104985313,0.024026421508523233,3,0.007469078144837796,0.00041677869202654986,3
187,0.24071356066230187,0.008887923157539194,3,1.304890514833877,0.0228642340121336,3,0.007448700441181059,0.0004419486008083323,3
188,0.24132988079875553,0.008048319405573476,3,1.300918609037981,0.023144038921179073,3,0.007488057460712824,0.0004216356998075743,3
189,0.24093251650025257,0.007971935097933269,3,1.2984018817389307,0.022807138004341868,3,0.00747449817966915,0.0004324003377528144,3
190,0.24028375846188096,0.007927711200218658,3,1.3027397282431725,0.02859823492181698,3,0.007508174791877533,0.00041809570932557777,3
191,0.23978502571988267,0.008430741718241161,3,1.3025839977440077,0.021882624046840573,3,0.007453939523088833,0.0004270955834479175,3
192,0.2406892322358631,0.007940877521258032,3,1.3014436303435923,0.023380632544041012,3,0.007458600554230904,0.0004554451895117964,3
193,0.24111497969854465,0.00835409907793295,3,1.3027879831181524,0.022037615296439425,3,0.007453565187664348,0.00042537061387445436,3
194,0.24094062597573215,0.008175186927044097,3,1.2997517138626737,0.022760847881685517,3,0.0074575143992405965,0.0004393355645154306,3
195,0.24057569957914796,0.008102154387031919,3,1.2970465172028074,0.023219341834931337,3,0.007453115460216527,0.0004368610094023371,3
196,0.23993505101625598,0.008221292491417146,3,1.300439924371536,0.028103011256558726,3,0.007470568381765187,0.0004008905972707448,3
197,0.23948497512713604,0.00853019589861358,3,1.3007324414169152,0.021343604297990447,3,0.007451862999292348,0.00041852489314246947,3
198,0.24043783849599407,0.0084908299514881,3,1.2993514829246418,0.024574475323655975,3,0.007433052960985543,0.0004231746995917975,3
199,0.2405675901036688,0.008368097568242564,3,1.300781552975861,0.023125784511006654,3,0.0074237753977948046,0.00042493931024174174,3
200,0.2403770174298967,0.008238136506198038,3,1.2979628108167554,0.022688390516436,3,0.007428870589244231,0.00041819239660653934,3
201,0.23999587208235373,0.00816798914457778,3,1.2946738452418518,0.02265728913120769,3,0.007430151544672644,0.0004161220048799588,3
202,0.23939171615911992,0.008122133614943777,3,1.298934110398766,0.028155013811037778,3,0.007418349570539058,0.00042620540285684514,3
203,0.23908355609089327,0.00874718019855026,3,1.2980977130164806,0.02244386928040465,3,0.007406372948777182,0.0004248550244040981,3
204,0.2393511687817215,0.0087689916761774,3,1.2975007717051366,0.0251881743919192,3,0.007394533082534228,0.0004283434542970701,3
205,0.23945659196295707,0.008604229915943076,3,1.2993368703469017,0.02394459726760789,3,0.007399399880501146,0.000419568807049718,3
206,0.2393836066836403,0.008529935698833601,3,1.2959802641682014,0.023356521037636534,3,0.007403186949448519,0.00042243108463519243,3
207,0.2393836066836403,0.008117188990807996,3,1.2957515864116085,0.02583725815280788,3,0.007405407016761269,0.00043867759443287884,3
208,0.23922952664952724,0.007810953158751322,3,1.296294566456722,0.02940074429304951,3,0.007402884325444441,0.0004265614196463685,3
209,0.2387470128584881,0.008261354759498437,3,1.2966866800756056,0.022812593210378172,3,0.007385626279756034,0.00043428597766219715,3
210,0.23895785922095877,0.008315201456557297,3,1.2965717778684125,0.025330623109234125,3,0.007352406605357062,0.00045242437348484504,3
211,0.23911193925507226,0.008251937227511748,3,1.2975327553972145,0.023926873560761043,3,0.007405248026780033,0.0003938075443893363,3
212,0.2400364194597517,0.009036684212689048,3,1.293205450269519,0.022934603699230085,3,0.007400343306534875,0.0004261388584594194,3
213,0.2398985583765978,0.008563159728145251,3,1.293109947211893,0.026891563548436286,3,0.007384133719825113,0.0004271371412539626,3
214,0.24023510160900297,0.010074321292041787,3,1.2949383188390635,0.029522742176286018,3,0.007412389015024866,0.000406177345889494,3
215,0.2387186296943095,0.008723194129110434,3,1.2972584649913044,0.02444107831410373,3,0.007363820426720538,0.0004414765000498331,3
216,0.23884027182650383,0.008641775325632421,3,1.292801268886609,0.023392045726082195,3,0.007379228848735553,0.0004005049877747225,3
217,0.2393633329949413,0.008472200585559572,3,1.2969779664316514,0.024521811594324393,3,0.007351556476575129,0.0004322046146959255,3
218,0.23959039830837117,0.008268143176800873,3,1.2929379745433343,0.025165977937611793,3,0.007362629329291963,0.00043312849526415127,3
219,0.23923763612500681,0.008277041732098693,3,1.2905362698196647,0.02404583105456702,3,0.007361363051022178,0.0004372177265452034,3
220,0.23869835600561054,0.008311496328448149,3,1.2915153140746043,0.028115241037843394,3,0.00738127288065163,0.0004047242823404199,3
221,0.23797661268792178,0.008463218747756738,3,1.294991337180651,0.02392698762419658,3,0.007370827555658577,0.0004031103684119024,3
222,0.23826855380518921,0.008159007923481202,3,1.2928911554232227,0.025434458922647684,3,0.007358671263150346,0.00041024644473291864,3
223,0.23864969915273257,0.008035022218459836,3,1.2944369267216151,0.025009150219956776,3,0.007322972808234851,0.00043030627381880133,3
224,0.2386253707262934,0.008066964677530134,3,1.2919488942634436,0.024719446723000072,3,0.007332408561931577,0.00042095492896643304,3
225,0.23834153908450637,0.008115493518511907,3,1.2888793690392684,0.024407172252659485,3,0.0073463969047424015,0.0004260972424990781,3
226,0.23784280634250765,0.008246810267361916,3,1.290042435877611,0.027785447212193767,3,0.0073364534239320255,0.00041343166364810047,3
227,0.23804959796723849,0.009431983256026398,3,1.2922116777439436,0.023052389842643628,3,0.00735678671900197,0.00040303119340494525,3
228,0.23817124009943325,0.00904628528425881,3,1.2895041876153386,0.023552758082228488,3,0.0073156619842975855,0.00042274234730953425,3
229,0.23842668857704252,0.009043635097969894,3,1.2936721353053222,0.02437492157358575,3,0.007302927565601479,0.00042427448510168916,3
230,0.2383537032977249,0.009086531573201226,3,1.290605489910579,0.025130190786588843,3,0.0073210057823770375,0.0004296826717131439,3
231,0.23806987165593751,0.009130782340430755,3,1.2873938567843508,0.024813676485683726,3,0.007311152008722101,0.0004158526732230008,3
232,0.2376157410290778,0.009073402345646435,3,1.2907485233811302,0.02971993158002339,3,0.007311454813739453,0.00042500934735918754,3
233,0.23694670930200723,0.009133866249587466,3,1.2916114079222463,0.02387536414104902,3,0.007296265523361752,0.0004153791443793125,3
234,0.23711295354933973,0.008936039450720544,3,1.2874000925883118,0.024318602007102414,3,0.007280867358764897,0.00042656307807356186,3
235,0.23802121480305996,0.00833625285439087,3,1.2911901042039922,0.026799206498630813,3,0.007305359327923362,0.00042254259375730106,3
236,0.23859698756211478,0.007899149471920832,3,1.2885497469451053,0.02434288636923444,3,0.007343756554805674,0.0004224897146082253,3
237,0.238292882231628,0.007940877521257293,3,1.2861683898482612,0.02406582025766926,3,0.007303776834570435,0.00042701668065781495,3
238,0.2382644990674494,0.008817312272963345,3,1.2866706995747401,0.027805980601811105,3,0.007310427744494544,0.0004145730353838158,3
239,0.2376197957668176,0.00888952124280715,3,1.2877688735914419,0.022793419364007132,3,0.007287506502827054,0.00042850485939823266,3
240,0.23748193468366327,0.008494410406101967,3,1.2879647835611225,0.02488529716901563,3,0.007285294882799828,0.00042403194814879836,3
241,0.23763195998003697,0.00833134354725012,3,1.2891424669891702,0.023629864265847074,3,0.007295407007632038,0.00040224472523270945,3
242,0.23770494525935418,0.008534167296863317,3,1.2885586666888624,0.025424090736102276,3,0.007266026473661982,0.0004249427332432497,3
243,0.23748193468366327,0.008652279252442371,3,1.285309666471067,0.02513614950668021,3,0.007275489575445604,0.00042026986204920673,3
244,0.23753059153654124,0.009464359822169144,3,1.2860902172016824,0.028555784918042445,3,0.007280993117728225,0.0004199391843885605,3
245,0.23690616192460887,0.009515978816989283,3,1.2867836777130484,0.022682342472611052,3,0.007274009701527413,0.0004172500749677776,3
246,0.23679262926789368,0.009063517095022715,3,1.2865514471130624,0.025038080843643083,3,0.007284633611187245,0.0003968764737464961,3
247,0.2373481283382496,0.008471228304208525,3,1.28683697199412,0.024437907572916685,3,0.007247723664682375,0.00041513348838136225,3
248,0.23734407360050977,0.008634058230965799,3,1.286277362132546,0.024969273437279088,3,0.007250101032519243,0.00042611182781135355,3
249,0.23715755566447747,0.008868556828980636,3,1.2832192271724328,0.02570294774030451,3,0.007253002267818873,0.00042615345550185945,3
250,0.23675208189049535,0.009103651988258448,3,1.2850459858463346,0.028860373272949814,3,0.0072602723034345985,0.000415468843145535,3
251,0.23657367342994348,0.008851120995164169,3,1.2847771954237943,0.022274055167707814,3,0.0072647020448819615,0.0004290762399511074,3
252,0.23682101243207268,0.00805987525355457,3,1.2847317653987442,0.025132648084792257,3,0.0072471375286576835,0.0004129809446901879,3
253,0.23691427140008844,0.00782309608141269,3,1.285950316025728,0.02357740854504639,3,0.0072315448049737234,0.0004140845252628249,3
254,0.23724270515701362,0.008492540511065712,3,1.2854493498565118,0.026137364387584707,3,0.007243800835788972,0.0004215969936985855,3
255,0.23706835143420113,0.008657322763497096,3,1.2828592809417987,0.0251270676206328,3,0.0072458424692793295,0.00042311762457595533,3
256,0.2369588735152266,0.008597517549780335,3,1.2831652649707683,0.02835148407338952,3,0.007249621784825362,0.00042628631433233415,3
257,0.2367845197924141,0.008316447005469872,3,1.2865724035925137,0.025983412879104353,3,0.0072397130887300295,0.00042764608216741616,3
258,0.23622496598431844,0.008152830430638485,3,1.2845225481615763,0.02571127097921092,3,0.007217074107074725,0.00041766253637216756,3
259,0.23656150921672406,0.008165534110845085,3,1.2826134079744265,0.022409221118729658,3,0.007212781618932756,0.00042374173273492796,3
260,0.23671153451309737,0.008337610615103706,3,1.2855932661256706,0.02680141773066441,3,0.007215944146875176,0.0004196759816961464,3
261,0.236622330282821,0.00846173250571233,3,1.282478954101389,0.026608419754527473,3,0.0072278611700207565,0.0004147583312762426,3
262,0.23684534085851147,0.008096490937417818,3,1.2788766201512698,0.02565534385365033,3,0.00723144016422423,0.00041675886681922733,3
263,0.23624929441075768,0.008141860879809894,3,1.2834440332870345,0.023946474129767473,3,0.007216285492632778,0.0004269673647593843,3
264,0.23593302486705103,0.008138079863428783,3,1.2834049816015158,0.026380551441071355,3,0.0072059992933808685,0.00042040122003755007,3
265,0.23607899542568492,0.00797120189978171,3,1.281708443187377,0.02223618146521346,3,0.007201933086900043,0.00041986898892251235,3
266,0.23624523967301783,0.008067362087993376,3,1.283945521015502,0.027010055795946692,3,0.007199702762169163,0.0004165604275762397,3
267,0.23628173231267646,0.008079513397301372,3,1.2808110771074575,0.02663964501775219,3,0.007212599760942843,0.0003999257603849785,3
268,0.23667504187343877,0.009427456208221108,3,1.2772114370225702,0.025164990541758202,3,0.007211729750871035,0.0004101762917785859,3
269,0.23612359754082268,0.00946473764212118,3,1.2818852407771892,0.024150728623425027,3,0.007199149932584563,0.0004179455454122158,3
270,0.23570595955362117,0.009242136739559325,3,1.2818928373494891,0.026061802824089177,3,0.007219229537568706,0.00040126154732370505,3
271,0.23575461640649917,0.009003391533747499,3,1.2805947362254058,0.022725765537709296,3,0.007184768232872382,0.0004156455483409826,3
272,0.23624523967301744,0.008991273740574197,3,1.2825837994791163,0.02671259190689208,3,0.007209232884112824,0.00038805992039462,3
273,0.23611143332760376,0.009027430805521888,3,1.2792910983327264,0.02659898288232814,3,0.0071867557886509045,0.0004202399688754753,3
274,0.23581543747259695,0.009122016406893741,3,1.2766207851930156,0.025982069468132266,3,0.00718361766732991,0.0004183215070307555,3
275,0.23526804787772063,0.009108413079132705,3,1.280533678809438,0.0248778225166641,3,0.0071786162558342805,0.00042254256235538674,3
276,0.2348869025301773,0.008971388327620834,3,1.2808511006030352,0.026605424070158458,3,0.007173518484945873,0.00041990426158612475,3
277,0.2351180225813465,0.008672856547729155,3,1.279296825009058,0.022461113978709167,3,0.007158882883965777,0.00041075967677624075,3
278,0.23573434271779978,0.009604971931387575,3,1.2807308476390282,0.02663811552803302,3,0.007166942454174202,0.00040774592570734893,3
279,0.2363141702145948,0.009032606127491766,3,1.2778267727355175,0.02777371964827379,3,0.007181353236683684,0.00040727152468146495,3
280,0.23601817435958802,0.00914941575598991,3,1.2750663228654566,0.026186459868752274,3,0.007173192766666532,0.00041850469858824524,3
281,0.23545456581375213,0.009245797004556024,3,1.279956630124535,0.02466832688987274,3,0.007177659057708265,0.0004153055840372805,3
282,0.2357586711442385,0.008460560813271777,3,1.2792100277384442,0.024408900223609708,3,0.00718212534874998,0.00043160998636441344,3
283,0.23582760168581593,0.008293290807859887,3,1.2787669166424511,0.022248318441319845,3,0.007153275062960184,0.00041908008709551294,3
284,0.2359573532934902,0.008419114928391687,3,1.2804876533165277,0.026797099017675484,3,0.007145140870034768,0.0004229340252545928,3
285,0.23587220380095367,0.008496825561882193,3,1.2776402405448015,0.026254515929976276,3,0.007160105990572721,0.0004164623504007548,3
286,0.2355032226666305,0.008593879615299997,3,1.2748988302918007,0.025757165346357573,3,0.007170229157213903,0.0004179517039201238,3
287,0.23492339516983587,0.008766932804838333,3,1.282475296998867,0.02566348726587456,3,0.0071536840473397844,0.0004061289632668878,3
288,0.2348747383169575,0.009221864322618227,3,1.27870216922626,0.02519407177820605,3,0.0071445314587215425,0.0004103754892362071,3
289,0.235008544662372,0.008919316199845836,3,1.2769716612310718,0.022635300721001343,3,0.007123946645724945,0.0004156727012520421,3
290,0.2351828983851841,0.009058027282865597,3,1.2792030499412652,0.026781248110600987,3,0.007137252055669574,0.0004176968082852541,3
291,0.2355153868798495,0.008753724277263373,3,1.2764455735641118,0.02707625310547253,3,0.007159655705000674,0.0004101546131422473,3
292,0.2351869531229239,0.008864042503046926,3,1.2741122212719944,0.026130796733401764,3,0.00715021634612316,0.00040722782548885395,3
293,0.2348585193659983,0.009340629425103253,3,1.2807221121845824,0.02566997782748932,3,0.00713649905558679,0.00041081839664533417,3
294,0.2344408813787968,0.00915538681688482,3,1.2776335381260902,0.025621752025249685,3,0.00712114671751391,0.00041896892203609865,3
295,0.23459090667517005,0.008908858607472885,3,1.2761547070625148,0.022484171799564974,3,0.007119522877715184,0.00041526137741824287,3
296,0.23556809847046725,0.008378435389082395,3,1.2778434652068702,0.026926009253241328,3,0.0071450895527751775,0.0004254960914587257,3
297,0.23543429212505315,0.008511562874236012,3,1.2759015885480263,0.026276067940815395,3,0.0071364513435079715,0.00041224846055978854,3
298,0.23526804787772024,0.008964051292595164,3,1.2725089846978996,0.025480517440054844,3,0.007134564778044847,0.00041328582681167495,3
299,0.23473282249606378,0.009006916088076935,3,1.2765995412029996,0.024450146859961594,3,0.007120529658390391,0.0004201874944181911,3
