Repository: ssk-yoshimura/flexible-pattern-musculoskeletal

# Data Repository for:

Accelerating Musculoskeletal Robotics through Parametric Design and 3D-Printed Flexible Structures

Authors:
Shunnosuke Yoshimura, Kento Kawaharazuka, Kei Okada

Version:
v1.0 (dataset frozen for journal peer review)

## Overview

This repository contains all raw experimental data associated with the manuscript.

The data correspond to the mechanical characterization, joint validation,
transmission evaluation, and motion experiments described in the paper.

## Repository Structure

Design/  
 Design-related files and parametric structure data.

Creep/  
 Creep and recovery experimental data.

Fatigue/  
 Material fatigue test data.

SpeedDependent/

File: Fatigue/TT_yoko_0123_2349_condB_fatigue_summary_cycle_meanstd.csv (part 1 of 4)
,peak_stress_MPa,peak_stress_MPa,peak_stress_MPa,modulus_MPa,modulus_MPa,modulus_MPa,energy_loss_density_MJ_m3,energy_loss_density_MJ_m3,energy_loss_density_MJ_m3
,mean,std,count,mean,std,count,mean,std,count
cycle,,,,,,,,,
1,0.2927885574548423,0.015966317994881466,3,1.373872254893919,0.09251857905996855,3,0.017247218515922428,0.0013420527820145389,3
2,0.2818204918686229,0.014384108837948686,3,1.3591692654884426,0.09221070487292077,3,0.009295054969807433,0.0009245506349928385,3
3,0.2772467476981025,0.014512304021969472,3,1.3420041558979818,0.08941238892211452,3,0.008647033407264288,0.0009333787965814172,3
4,0.27457062078981975,0.01403168226506221,3,1.3322481550182586,0.0897342690229743,3,0.008304215317969309,0.0009778430672982498,3
5,0.2727297698559405,0.0144882741441719,3,1.3249994678838037,0.08654932489684077,3,0.008141821397452466,0.0009622913207834919,3
6,0.2701144640137551,0.012579804070528666,3,1.3214921088143403,0.09329250187583736,3,0.00793179163488263,0.0008402499192146778,3
7,0.26813575199672196,0.01274274927555556,3,1.3177447205422823,0.09226691825680608,3,0.007796936378063848,0.0008473440917328357,3
8,0.2666719916726458,0.013143669267497465,3,1.3146868524294693,0.08548024856641674,3,0.007696419125741536,0.0008268229859625573,3
9,0.26550422720357697,0.013444985151080089,3,1.3097700974480893,0.0869650668843925,3,0.0076073609480980416,0.000802699361296723,3
10,0.26453109014601917,0.013003096347618811,3,1.305738171410017,0.08722316659690904,3,0.007543022107353724,0.0007861872547949084,3
11,0.2638498942057292,0.012024971313577926,3,1.3012367495194581,0.08543238085353069,3,0.007496329781841095,0.0007619800856102734,3
12,0.2625199402270676,0.011732289585769265,3,1.2962453419607805,0.08509512880702468,3,0.007450848480300222,0.0007688772682679561,3
13,0.26131162838060074,0.011782112751320187,3,1.2982691059270481,0.09056688952135794,3,0.007390623377102268,0.0007430095984342993,3
14,0.2608818261801794,0.012827342119990806,3,1.2962152549475494,0.08324805506236273,3,0.0073625584776845845,0.0007365279188975776,3
15,0.2605777208496926,0.01326281038088791,3,1.2924300087833605,0.08548100709766636,3,0.00731362016979395,0.0007203247346837418,3
16,0.2603060534211242,0.012394374262198946,3,1.2897161020935124,0.08737429102768036,3,0.00727167687803729,0.0007148070177602766,3
17,0.25947888692220067,0.012050078203581772,3,1.2865636153167923,0.08287440914584314,3,0.007242238736596793,0.0007179791317391403,3
18,0.2585260235533427,0.011711623375822001,3,1.2822520717514583,0.08332545766208323,3,0.007216060930597623,0.0007037177879990012,3
19,0.2579340318433278,0.012197766527657061,3,1.2846033830434413,0.08790288850436508,3,0.007203915302787371,0.00070629717602524,3
20,0.2573217664446148,0.012357325997839404,3,1.2840931904541186,0.08324072572621015,3,0.0071784742961840675,0.000706899107521429,3
21,0.257094701131185,0.012547704827222759,3,1.2794162834338496,0.08365769176593933,3,0.0071183811365692065,0.0006706731815383879,3
22,0.2568068147516573,0.012275639990463624,3,1.2790790936560796,0.08647703015952438,3,0.0070838548933653475,0.0006768516973329286,3
23,0.2562594251567819,0.012049758934191026,3,1.276283810869386,0.08326604997232723,3,0.007069568240699824,0.0006806408702353783,3
24,0.25551335341265435,0.011874498675611878,3,1.2716219274016982,0.08253454009233088,3,0.007045617093912955,0.000652978027761702,3
25,0.2545807637324949,0.011699433361800023,3,1.2754644697289155,0.08848029470810878,3,0.007020295118613441,0.0006560302396039824,3
26,0.25386307515254636,0.011496194059553431,3,1.2739663929977005,0.08306812215486949,3,0.006996572983771075,0.0006459090567210553,3
27,0.25351436770692176,0.012054919419366978,3,1.2693610351373643,0.0818692330721576,3,0.006962557529821892,0.000645357001764485,3
28,0.25338461609924745,0.011821470882852876,3,1.2690165041360444,0.08475402496471572,3,0.006934004497976091,0.0006444488037259663,3
29,0.2535305866578809,0.011711865530604685,3,1.266211058672875,0.08111585277564297,3,0.006961893784361371,0.0006827637571944433,3
30,0.25268720120799787,0.011853318938748619,3,1.2648052845042548,0.08161783693803587,3,0.006893233327424436,0.0006197196698025598,3
31,0.252111428448943,0.011532356317224393,3,1.2632937903004027,0.08757787535855321,3,0.0068876175267508985,0.0006207202876449969,3
32,0.2516126957069447,0.011549536643975889,3,1.2620316452122948,0.08032833204956964,3,0.006865195172716147,0.0006279542582538998,3
33,0.25099232083275214,0.012066766671270728,3,1.2622332205543272,0.08122914118126372,3,0.006839037082078008,0.000618477082383793,3
34,0.2506517228626071,0.011854569279524241,3,1.259501049696454,0.08318890069161698,3,0.0068075967227847894,0.0006071806827270555,3
35,0.25080985763446,0.012135089667126132,3,1.2567567470827194,0.0800047246142937,3,0.006825287948292049,0.0006389420295823867,3
36,0.25042465754917725,0.011815728406624515,3,1.2549876875376016,0.0810100622230178,3,0.006780292757864534,0.0006088219844432303,3
37,0.2500354027261544,0.011691327749655726,3,1.2497380879062987,0.0797521606433087,3,0.006783904409877237,0.0006080410192778915,3
38,0.24924472886688862,0.011614314086508168,3,1.2541323059166978,0.0793729591855425,3,0.00675046810785775,0.0005911098973132779,3
39,0.24872166769845197,0.01211337613823212,3,1.2537115935756373,0.07979697985559059,3,0.006721448861272909,0.0005841439814204816,3
40,0.24863651820591495,0.012288920110259338,3,1.2513984940003227,0.0826541226467904,3,0.006732994942992677,0.0006247358826977056,3
41,0.24849460238502172,0.012077699820719039,3,1.2493811292106718,0.0794508759702075,3,0.0066901000796055245,0.0006067461587649731,3
42,0.24834457708864796,0.01195601080926617,3,1.2470728721174253,0.07935679578238485,3,0.006681185327328288,0.0005940966804228913,3
43,0.2477728590673329,0.011748067146646382,3,1.243692072385295,0.07962327019593952,3,0.006669042867250112,0.0005869937715006832,3
44,0.247022732585466,0.011657063543038627,3,1.2467524627152475,0.0784839840654299,3,0.0066682697294419896,0.0005393854361433692,3
45,0.24723763368567644,0.011357030884828067,3,1.2450909186359704,0.08066923614005282,3,0.006658230764136244,0.000583425266686198,3
46,0.24696191151936864,0.011282373882596407,3,1.2441176597482402,0.08204659889757154,3,0.006609668300113935,0.0005701269888053372,3
47,0.24699434942128703,0.011087538555148182,3,1.2413552308676794,0.07853683991362413,3,0.006626521328630061,0.0005884562310335645,3
48,0.2466780798775808,0.010926693689299053,3,1.2405308502241723,0.07838384910933892,3,0.006599167042023137,0.0005622317285624239,3
49,0.24625233241489966,0.01100086815441576,3,1.2372675468112482,0.07929554680539694,3,0.006594346100749093,0.0005148538281853599,3
50,0.24553464383495113,0.0109929698271717,3,1.2406239823101946,0.08009316415011547,3,0.006563673207515161,0.0005593305811480712,3
51,0.24474802471342602,0.011120089236209902,3,1.2404515749023621,0.07958227568280263,3,0.006545347424935808,0.000555295401987415,3
52,0.24470342259828745,0.011146703404804935,3,1.2360585514150528,0.07913183261040856,3,0.006525853759878619,0.0005535694749850914,3
53,0.24485750263240091,0.011065565757823697,3,1.2361157141651848,0.07827287885050467,3,0.006531832446887844,0.000501022143746097,3
54,0.24526297640638264,0.012061087822157347,3,1.2339679307120677,0.07750099671193743,3,0.006515206831365757,0.0005478322642482446,3
55,0.24508456794583078,0.011516439555103671,3,1.2300937000871455,0.07973381319365026,3,0.006532073933662934,0.0005579218369717235,3
56,0.24443175516971938,0.011436174130561267,3,1.2306698305452939,0.07340840483406703,3,0.006494113748215719,0.0005352582358501169,3
57,0.2435802602443563,0.011374165984227313,3,1.233883163555556,0.07872151136803757,3,0.00647088345657332,0.0005327781286345826,3
58,0.2434545633744222,0.011501577188276848,3,1.2298489283299638,0.07793914914252172,3,0.006472069470546135,0.0004851275876668493,3
59,0.24350727496503996,0.011461357265391903,3,1.2301248227245225,0.07783642157406825,3,0.006407324858407622,0.0005602990548950603,3
60,0.24401817192025724,0.011386004642382304,3,1.2275282433965489,0.07815946962243404,3,0.006439748361060953,0.000537162160812604,3
61,0.24351538444051912,0.011326097556889559,3,1.224932428227581,0.07821607633070533,3,0.006432367243640536,0.0005312627338333757,3
62,0.24284635271344857,0.011249076091925167,3,1.2246968453704408,0.07208499046710411,3,0.006420004641267682,0.0005252024693275613,3
63,0.24206378832966283,0.01117038006604838,3,1.228140585586929,0.07727876056069476,3,0.006396344428045132,0.0005104357053553074,3
64,0.24195025567294814,0.011270301644300268,3,1.2242866864654458,0.07718853186072648,3,0.006423414569085038,0.0004969459794941482,3
65,0.24231112733179208,0.010941755431971291,3,1.224170646214715,0.07833454782905618,3,0.006384397341613714,0.0005334216820321882,3
66,0.24210839044480145,0.010936008795945945,3,1.2226508655578718,0.0770008486318243,3,0.006361925691634073,0.0005034649913123559,3
67,0.24174346404821687,0.010914392986478042,3,1.2189576896306382,0.07691588883403137,3,0.006384827896740285,0.0005258512482676248,3
68,0.24111497969854465,0.010822625214475674,3,1.2228641915463028,0.07718000076055592,3,0.006363534190558912,0.00045488409034327476,3
69,0.24030808688831973,0.010781153453546882,3,1.222435331278902,0.07672609608793944,3,0.006348397273351483,0.00044815443873381483,3
70,0.2409852280908699,0.011700487269102076,3,1.2177255990694154,0.07628940860917806,3,0.006325008685612039,0.0005082531857574911,3
71,0.24146774188190945,0.01156298100255123,3,1.2180991434394974,0.0767689910010551,3,0.006310970126705627,0.0005124692746027542,3
72,0.24129338815909693,0.011483070969964634,3,1.2174158671155209,0.07655879852256584,3,0.006327901126684048,0.0005204977756125441,3
73,0.24088791438511437,0.011361375146982797,3,1.2136335338553834,0.07652293364449467,3,0.0062895374023395146,0.0004822346939996267,3
74,0.24029997741284015,0.011300661013721165,3,1.2166514761297689,0.07666942897552707,3,0.006286748153910897,0.0005506949951184432,3
75,0.23959850778385075,0.01107564138492945,3,1.2169200515983305,0.07709831981615065,3,0.006293270031548577,0.0005121708148546275,3
76,0.23941198984781886,0.011187124298522196,3,1.2134635359787767,0.0766401276281949,3,0.00625020990305379,0.0004907099678630212,3
77,0.2395903983083716,0.011168750631627934,3,1.2133630553326162,0.07605017584543732,3,0.006230218723047787,0.0004768973374906292,3
78,0.23947686565165646,0.011126073277374138,3,1.2120337766606786,0.07566020479967332,3,0.00625019840871171,0.00042321897948638805,3
79,0.2391038297795923,0.011085338563487023,3,1.2084484540030127,0.07499646692968832,3,0.006273026383296299,0.00045494571298345656,3
80,0.23881999813780486,0.011381160581049555,3,1.2111840147483945,0.07503827171490925,3,0.006246869982115255,0.0005023814882168463,3
81,0.23826855380518877,0.011306662906418302,3,1.2117320704242098,0.07636740300414219,3,0.006210996562798232,0.0004858450906157592,3
82,0.2381104190333355,0.011402847491933515,3,1.2083326082720398,0.0751559927330676,3,0.006214493678669807,0.0004980807044752585,3
83,0.2382847727561488,0.01132872318655742,3,1.208330282129173,0.07449863561600882,3,0.006177523228482346,0.0004549067531582745,3
84,0.2387916149736267,0.010365860702901625,3,1.2062425286601994,0.07606900573085874,3,0.00623871325303882,0.00041933644486599286,3
85,0.23856454966019602,0.01079164545533349,3,1.2031772675665529,0.07526506976722223,3,0.006207852980910502,0.0004791653035565984,3
86,0.23811447377107609,0.010644854267449783,3,1.2029671916126319,0.07001401664879259,3,0.0061719471451352525,0.00045688846251910713,3
87,0.23736434728920874,0.01063866214031467,3,1.2069860737863078,0.07504904685174789,3,0.006152396234634188,0.0004515346673896091,3
88,0.2371616104022177,0.010739797100885996,3,1.2031128761384633,0.0742120589579868,3,0.006136014987014914,0.0004439143880006976,3
89,0.23737245676468835,0.010777637069767584,3,1.2035465329302288,0.07445389451466838,3,0.006162049460679994,0.0004276726929112248,3
90,0.23738867571564795,0.010955508947793516,3,1.2015594532259415,0.07449542998226415,3,0.006122408476594464,0.0004406467371805542,3
91,0.2371007893361199,0.010924549346315008,3,1.1983559163814756,0.07414788825584952,3,0.0061176636363123775,0.0004409413285533078,3
92,0.23658178290542306,0.01083790440133782,3,1.198699885651376,0.06926665029588203,3,0.006138851374313667,0.0004573709762337789,3
93,0.23583976589903569,0.01075541407972696,3,1.2023523679874326,0.07409567630429312,3,0.006095998098723306,0.0004275228840708983,3
94,0.23574245219327974,0.010866523907212298,3,1.1984589543707937,0.07420881559357616,3,0.006081925976941355,0.000428314936735876,3
95,0.23605872173698553,0.010994652229239012,3,1.1988618733961987,0.07461759047999797,3,0.006092178145700116,0.0004563786090883263,3
96,0.23601411962184823,0.01080984792462421,3,1.1976446422655165,0.07369326134411064,3,0.006090254563025022,0.0004553255408139995,3
97,0.2356937953404018,0.010767747525259636,3,1.1944127710048411,0.07350169562348688,3,0.006070926449679804,0.0004200349329190073,3
98,0.23509774889264753,0.010726029096699992,3,1.1979092699821958,0.0738469217253861,3,0.006057984273012964,0.00041013678434179737,3
99,0.23475715092250257,0.010143969263600667,3,1.197289796363648,0.07440561500040883,3,0.006105454472847408,0.0003988758634059376,3
100,0.23515451522100508,0.010321715414704625,3,1.1931596907513755,0.07349511683831444,3,0.00604610874715755,0.00043471607557125225,3
101,0.23536130684573597,0.010345306372285555,3,1.1948421762935455,0.07358255275242828,3,0.006026071212672203,0.0004215631977808225,3
102,0.23526804787772063,0.010295775984674462,3,1.1937176111495216,0.07349545444172823,3,0.006048838412054297,0.0004405976526338014,3
103,0.2356167553233448,0.011313125940500685,3,1.1891845805171584,0.07190394195199495,3,0.00605904504089337,0.00037952732665030175,3
104,0.23526399313998045,0.010851714543597648,3,1.1931083856563272,0.07398238476934256,3,0.006053136918887202,0.00036479622095781977,3
105,0.23456657824873128,0.010879665321941758,3,1.1940534391889097,0.07329711260673612,3,0.006007548291566813,0.00041855333707410415,3
106,0.23437600557495963,0.011063452789541395,3,1.1902150665166307,0.07330948312351457,3,0.005990964097912682,0.000415966426983319,3
107,0.23458279719969002,0.01099516587136979,3,1.1905801215485297,0.07274565937135843,3,0.005974301797036286,0.00040767043784658137,3
108,0.23449764770715434,0.010929667986312131,3,1.1894167249936543,0.07254417169693184,3,0.005999495780875572,0.000353138910964806,3
109,0.23442466242783758,0.010590338493863451,3,1.1859568830694205,0.07289901532427376,3,0.006015640534668892,0.0004285625865589666,3
110,0.2343841150504388,0.01069559040740976,3,1.1867116604386305,0.06946276129107253,3,0.00601017990761367,0.0004341046904074434,3
111,0.23369480963466968,0.010697872855411373,3,1.1870601651920378,0.06854007541118949,3,0.005963796224796075,0.00041188008091034607,3
112,0.23318391267945193,0.010314107570014459,3,1.187250555931752,0.07356649491145846,3,0.005973076880296686,0.00042347779884201517,3
113,0.23338664956644303,0.01031440883547509,3,1.1857047767302749,0.07074778927266152,3,0.005953831987798373,0.00034181046275015716,3
114,0.2335691127647347,0.010296417901809775,3,1.18647448570536,0.07343570559612975,3,0.005981029607427593,0.0003725133556419131,3
115,0.23382050650460373,0.011149090365673308,3,1.182645482681008,0.0727341467408068,3,0.005961397965011949,0.00042876423620883455,3
116,0.23318391267945152,0.01091751068612118,3,1.1830274363578235,0.06840616789470239,3,0.00595127108759894,0.0004176360731996912,3
117,0.23255542832977935,0.01095286590176035,3,1.1837501920594597,0.0681079956475888,3,0.005941914693132876,0.0004101221705081582,3
118,0.23202425768586224,0.010635977456521966,3,1.183877024023357,0.07334305949365855,3,0.005928643313681391,0.00033692227535180936,3
119,0.23234458196730826,0.010484658021391808,3,1.181123923613687,0.07121679226009557,3,0.005932946738041244,0.00036349039229107983,3
120,0.23265679677327508,0.010645217989232108,3,1.1821807168029739,0.07324052815922988,3,0.005895905979286191,0.00038785828486114426,3
121,0.23241351250888562,0.010743970887276477,3,1.1792678778162557,0.07299183844341385,3,0.00591644968718802,0.0004071219564291203,3
122,0.23198776504620408,0.010771892166403793,3,1.1795863182808344,0.06746256874303241,3,0.005910151888883477,0.0003956748832650256,3
123,0.23189450607818837,0.009959381014088286,3,1.1817541219671528,0.07421807158765462,3,0.0059026951380886684,0.0003175438884084628,3
124,0.23142415650036863,0.009812743461331892,3,1.1799691062417998,0.07309282820987134,3,0.005870714801152439,0.00037765789631328346,3
125,0.23225943247477254,0.010234559665670773,3,1.1775157601668338,0.06917647180107417,3,0.005879515605581653,0.00041072120201580964,3
126,0.2322675419502517,0.010343940353296261,3,1.1788241168346723,0.07258880693337523,3,0.005856157171634649,0.00036878403657319183,3
127,0.23204453137456163,0.010427668462334533,3,1.1758451879050715,0.07231196794909682,3,0.005877243074592,0.0003947942770097081,3
128,0.2315985102231807,0.010419160482075543,3,1.1758219027705905,0.06739194093993159,3,0.005850368367536623,0.00036012427090476766,3
129,0.23095380692254974,0.010516975963812354,3,1.1800683879516645,0.07218093339327115,3,0.0058680132536489335,0.00039656212885574426,3
130,0.23097408061124827,0.010562229136570213,3,1.1758496485661352,0.07225759128049739,3,0.005829957734550736,0.00038692461134581124,3
131,0.231115996432142,0.010490442681498726,3,1.1747489467642387,0.06937900323980543,3,0.005821484021084768,0.0003647845840971668,3
132,0.23119303644919897,0.010564673454227718,3,1.1758017936771978,0.0724855618048392,3,0.00584136226390012,0.00037936497866215005,3
133,0.2309619163980289,0.01062182413805143,3,1.1729304754222494,0.07238518455650224,3,0.005816280704380564,0.000355965642513123,3
134,0.23060509947692473,0.010649991554525796,3,1.1735844044594812,0.0679486978883582,3,0.005838063312296413,0.0003863865467202883,3
135,0.23033748678609653,0.010910264052743453,3,1.1764121471901274,0.07243595464036244,3,0.005836112275943349,0.0003987711839131325,3
136,0.22981442561765944,0.010622293123613576,3,1.1732652868118236,0.07289905823168419,3,0.0058229034516581015,0.0003788166022500704,3
137,0.23006581935752848,0.010482625578430353,3,1.1721420639685316,0.06979692873645979,3,0.005806352820879522,0.0003795666437559491,3
138,0.23045912891829123,0.010130725525472816,3,1.1724239122789224,0.07278112615935156,3,0.005786940370438952,0.00031549877410782845,3
139,0.23031721309739714,0.010169194948133968,3,1.1695679331592663,0.07209452934623266,3,0.005816813622506425,0.00034966028075645575,3
140,0.23012664042362543,0.010375384595430961,3,1.169600418454569,0.06755605077132798,3,0.005782580575532647,0.00035166071285630757,3
141,0.22949410133621304,0.010458651122927516,3,1.1701745798561893,0.06694841827923799,3,0.005793859421340916,0.00036267019127094314,3
142,0.22897509490551615,0.010180540527188142,3,1.1703988881778646,0.07245187692478006,3,0.0057852928028185495,0.00036570000720613656,3
143,0.229194050743466,0.01007606897054092,3,1.1689051321175281,0.0691624186264082,3,0.005775564230002706,0.0002785730374696301,3
144,0.22983875404409823,0.009984628464347403,3,1.1692068429042828,0.07193697898951874,3,0.005789866766581939,0.0003604061668953561,3
145,0.22965223610806632,0.010213089162793851,3,1.1664660645578808,0.0719837714555036,3,0.005786853695255657,0.00036181916033083545,3
146,0.22921432443216583,0.01019432434483678,3,1.166790659150703,0.06724677776516935,3,0.005751648003690861,0.00033445566937472676,3
147,0.22863449693537075,0.010246357568918256,3,1.1709230188265674,0.07166641714266772,3,0.00577044209774621,0.00035719419400314896,3
148,0.2283993221464609,0.00962269485635177,3,1.1668369316844,0.07226967007519092,3,0.005761929028980361,0.00028015642632335134,3
149,0.2292062149566858,0.010506798826237824,3,1.1654886095620287,0.06739762805461134,3,0.005712765072975009,0.0003125589329615764,3
150,0.22930352866244133,0.010633946105530399,3,1.1671556096349969,0.0715885846641002,3,0.005697468984773098,0.00030313256246599913,3
151,0.22912917493962925,0.010770669548631257,3,1.163534455078078,0.07101746879405427,3,0.0057299127156584286,0.0003199882931379779,3
152,0.22874397485434608,0.010788342798603686,3,1.1639494642476362,0.0662677581754279,3,0.005754228166718185,0.00034534791062063844,3
153,0.22832228212940434,0.010526009361942163,3,1.1676214476929057,0.0713001865293802,3,0.00573887818181771,0.0002744823039373083,3
154,0.22824524211234778,0.010199388735107997,3,1.164008128558051,0.07116258599829234,3,0.00574721262066349,0.0003470694405176821,3
155,0.22846014321255823,0.010105264707398578,3,1.1632394981765088,0.06870548597616119,3,0.005719979416843994,0.0003348303508647334,3
156,0.228541237967355,0.010135155005046154,3,1.1637385708536148,0.07052462698581803,3,0.005692894236618939,0.0003121075278750365,3
157,0.22833039160488436,0.010208944730164525,3,1.1608959182740846,0.07030520861870214,3,0.005729965345264165,0.0003381059526879343,3
158,0.22813170945563307,0.010060365704347185,3,1.1609740718553672,0.06619252321930762,3,0.005695863306638272,0.0003051889515608604,3
159,0.22755188195883802,0.010087245475841996,3,1.1652564311281146,0.0706832378102764,3,0.00573656677823018,0.0002980653768676155,3
160,0.22703693026588093,0.009923406293675255,3,1.1613958704668395,0.07098057789287769,3,0.0056997036689066865,0.0003321826073106137,3
161,0.22766541461555315,0.009659120636318625,3,1.160432178743164,0.06803339498690812,3,0.005703612846383343,0.0003556756692643572,3
162,0.22721533872643282,0.00991208734648639,3,1.161102946980214,0.07015951962717583,3,0.0056817012363498745,0.0003164923874594691,3
163,0.2272396671528716,0.009892938560761146,3,1.1591294605111033,0.07009208973152445,3,0.005640265370018101,0.00032717058595395045,3
164,0.2272964334812292,0.010518228070460267,3,1.1587566338754596,0.06434117331546627,3,0.005700714431873655,0.0002613967393789423,3
165,0.22715046292259566,0.010466132692794493,3,1.158940291604632,0.0714782752997142,3,0.005690956670669419,0.0003418811556104641,3
166,0.226667949131557,0.010169696932106436,3,1.1598299065979092,0.0699525437388635,3,0.005653373958209872,0.00031683329345533195,3
167,0.2265300880484035,0.010156625145002067,3,1.1584843110104004,0.06696377943456709,3,0.005666537680024165,0.00033846142354463624,3
168,0.22670849650895494,0.010189518829494084,3,1.1573619705785454,0.06978915076725951,3,0.005638182661601848,0.0002887198074524367,3
169,0.2269355618223856,0.01077716340276376,3,1.1559274337316394,0.06919233039951816,3,0.005672444187995426,0.00031697237551324507,3
170,0.22686257654306843,0.010751430533012293,3,1.1565439855761117,0.06542362050787556,3,0.005679457395962155,0.00033048271724006514,3
171,0.2269842186752632,0.009884776183008469,3,1.152765669319964,0.06663616124131139,3,0.005655346127861195,0.0002857995829949777,3
172,0.2264571027690859,0.009680530744053803,3,1.1570898631106512,0.06942285358551051,3,0.005642286186983411,0.0003059209779719221,3
173,0.22633546063689158,0.00972941143319415,3,1.1557511032502825,0.06699198180387575,3,0.005649379327389461,0.00025300376580642074,3
174,0.22675715336183289,0.010153251947703298,3,1.1540873422203195,0.06951463257934534,3,0.0056495666157772165,0.0003052174505720457,3
175,0.22694367129786477,0.010050506498363563,3,1.1532975226692834,0.06997325985277031,3,0.005629466933405473,0.00030163491655101434,3
176,0.22658279963902084,0.010058473094118623,3,1.1540319100164218,0.06477438229667429,3,0.0056230033571224025,0.00030213071782338765,3
177,0.2260881216347619,0.010108192817704706,3,1.1511552331363522,0.06525852678058609,3,0.00564244173771265,0.0003345907498044371,3
178,0.22563399100790224,0.009861749047118925,3,1.1548818701888799,0.06935932366049975,3,0.005606180422060985,0.0003002807687749782,3
179,0.22566642890982058,0.010184667461287699,3,1.1533970897101258,0.06652673906417296,3,0.0056204163608444685,0.0002630007308231623,3
180,0.22608001215928275,0.010282281670769045,3,1.1520701834931695,0.07058519583873228,3,0.005599040957344464,0.00030297685218026477,3
181,0.22595026055160838,0.010286789733562736,3,1.151230071420119,0.06937996784988726,3,0.005598723791941711,0.00029782149454915747,3
182,0.2259908079290064,0.009848125787171216,3,1.150850989765516,0.06529045428179357,3,0.005604091016154069,0.0002925951126149095,3
183,0.22556100572858548,0.009912087346485687,3,1.1518697745284603,0.07028653109420877,3,0.005617157518762585,0.00031490553383839903,3
184,0.2251798603810425,0.009726886523072365,3,1.1520453558340182,0.06909574672253065,3,0.005610499096788094,0.0002625790786335649,3
185,0.22513931300364373,0.009797602340242148,3,1.151031516384754,0.066790022192627,3,0.005599076420859239,0.0003239390599107203,3
186,0.22529339303775722,0.009806619404988918,3,1.1499650713681353,0.06988970070268637,3,0.005574865233438018,0.00029563637642489765,3
187,0.22513931300364412,0.00992540416888217,3,1.146623144304787,0.06968951841785864,3,0.005601819525990655,0.0003200663813776607,3
188,0.22495279506761223,0.009874981414427036,3,1.1500135423840707,0.06448731345624023,3,0.0055655594472629535,0.0002878328825978798,3
189,0.22461219709746727,0.010031921852018205,3,1.1505217498490683,0.07029543578670279,3,0.005546767962815442,0.0003233644035629141,3
190,0.22425943491410205,0.009682110077721266,3,1.1468938967331623,0.07050919480897291,3,0.00556050944879109,0.00030579624183699016,3
191,0.2242310517499239,0.009728285951802827,3,1.149297148735177,0.06662058366357317,3,0.005559798172265064,0.0002987628031677322,3
192,0.22433242019341923,0.009701858017332367,3,1.1478163800187025,0.06981826404713508,3,0.005579614282278445,0.00030847727569077753,3
193,0.22494063085439242,0.01067566862846913,3,1.144363517557608,0.06825869708175047,3,0.005583246177607549,0.0003116007489227629,3
194,0.22466085395034482,0.010605994177946068,3,1.1475750141559473,0.06404930071338036,3,0.005570164107858544,0.00025625438847378084,3
195,0.22428376334054123,0.010630408866376334,3,1.147865881887985,0.07011578638125976,3,0.005545138647365579,0.00029819286057402786,3
196,0.22392289168169685,0.01039101763436801,3,1.1447541385832076,0.07008788465795254,3,0.005543454726248523,0.0003097785387640155,3
197,0.22392694641943708,0.010227610386701731,3,1.1470771512670248,0.06625350927359942,3,0.0055188042799797395,0.00026396986682586057,3
198,0.22386207061559948,0.010434174889055486,3,1.1457958076112584,0.06877057975928776,3,0.005508424240436286,0.0002586384630052305,3
199,0.22388234430429932,0.010411692531622805,3,1.1427555501737094,0.06925905858314511,3,0.0055273304420381765,0.00028863978430554665,3
200,0.2241945591102653,0.010182727719957183,3,1.144119418649814,0.06497296877140664,3,0.005568867886978447,0.00032520367852063923,3
201,0.2237525926966246,0.010130710919590283,3,1.142188825977927,0.0645898636223146,3,0.005536868785000766,0.00031682786862605557,3
202,0.2234282136774388,0.009778516871555924,3,1.1422918739869174,0.06961116429073218,3,0.005542901263117489,0.0003230947298824132,3
203,0.2232822431188053,0.009804539473428995,3,1.144169116566579,0.06618164161153704,3,0.005563931595003603,0.0002950204382560608,3
204,0.22302273990345664,0.010107943961314179,3,1.143215684810902,0.0687857276660992,3,0.005556573888631638,0.0002817180606289566,3
205,0.22297002831283885,0.01020277326720623,3,1.1395291312379892,0.06976908298333881,3,0.005501614974077351,0.0002980314910392685,3
206,0.2227754009013274,0.010249741027873216,3,1.1423293004804314,0.06474370199544259,3,0.0055283691413851215,0.0003104450958583347,3
207,0.22243074819344258,0.01016408882396378,3,1.1390185173890703,0.06483019167992672,3,0.005525197728708471,0.0003165906731767797,3
208,0.22243885766892216,0.010468295552602893,3,1.1391338275592586,0.06880361848390373,3,0.005545511760950539,0.00028330544647714293,3
209,0.22235776291412587,0.0104826255784309,3,1.1418785093548733,0.06608852690020467,3,0.005507458263167076,0.0003114724281938771,3
210,0.2222563944706301,0.010722002431697844,3,1.1404505763933799,0.06980134461067058,3,0.005531497518158894,0.0003198582418506746,3
211,0.22287271460708333,0.01007699898397246,3,1.1366840394160505,0.07096508799766942,3,0.005515519613339229,0.00028196523500695044,3
212,0.22265375876913265,0.010041099357572397,3,1.1400116115674421,0.06453227304279707,3,0.005515633515933938,0.00028810726711844613,3
213,0.22263348508043368,0.010444748632475426,3,1.1400531179363327,0.06963641921402941,3,0.005513486774076486,0.0002949583936204158,3
214,0.22228072289706932,0.010132908868107157,3,1.1374512253132536,0.06989718328671018,3,0.005497393774991477,0.00030236958677525846,3
215,0.22253617137467815,0.00994030100561127,3,1.139028616623891,0.06682827459441594,3,0.00551329051044788,0.0003273100857024408,3
216,0.22236181765186522,0.010252902084724048,3,1.1386622664579533,0.06951328501904477,3,0.005488490305874197,0.000299659337825439,3
217,0.2223820913405646,0.010228398835754039,3,1.135345138874517,0.06936676717488276,3,0.00551204159436672,0.0003150546140904433,3
218,0.222471295570841,0.010512378938297076,3,1.1378255258730785,0.06391266213861564,3,0.00550971029440488,0.00025095676262005504,3
219,0.22202932915720028,0.010430416220423774,3,1.1385280555591397,0.0698331247367881,3,0.00548844463019458,0.00028899932445198645,3
220,0.22194012492692392,0.010094342692542033,3,1.13474890057867,0.07045416233163625,3,0.00548174409246797,0.00031659779476571456,3
221,0.22184686595890776,0.010118741622155711,3,1.1377438245015978,0.06633477682585495,3,0.005467506207791936,0.0003135255022105906,3
222,0.22171711435123384,0.010444739187975715,3,1.136754142913382,0.06924425309939002,3,0.005474054739632343,0.00029103811604730303,3
223,0.22188335859856675,0.010563989475808866,3,1.133193864189854,0.06849527267502548,3,0.005488953518809993,0.00024647526532739836,3
224,0.22166440276061564,0.01053795369850812,3,1.1361910251799514,0.0640204686249381,3,0.00544084882224122,0.0003173915653643077,3
225,0.22153870589068156,0.010475621923255626,3,1.1364471939296523,0.07021742720342282,3,0.005491713307330338,0.00030657651467511267,3
226,0.221441392184926,0.009802169775507918,3,1.1331310889590596,0.07002674922431014,3,0.005462162304121415,0.00028235073067942284,3
227,0.22138868059430825,0.009780034993258191,3,1.1365258205144648,0.06536225699447301,3,0.005483638622514601,0.0003106887998190143,3
228,0.22138057111882867,0.01008126615569888,3,1.134898920463133,0.0683584835129582,3,0.005453262183749451,0.00027474846310895375,3
229,0.22140895428300725,0.01008988551966071,3,1.1320642851554599,0.06814331031241844,3,0.00545284343973818,0.0002630272538810366,3
230,0.2214170637584868,0.009976926717811033,3,1.1341764649300623,0.0639588586638425,3,0.005452661415819457,0.00027746394829567455,3
231,0.22134002374143025,0.009717607679698993,3,1.1314356228877276,0.06463907044263843,3,0.005444454742167298,0.0002715748147225387,3
232,0.22091427627874913,0.009525697433512694,3,1.1318821412986229,0.06913155842122638,3,0.005462954176802051,0.00030339296866053523,3
233,0.22086156468813098,0.00950511911557,3,1.1340651946991223,0.06529924576227342,3,0.00541525145034899,0.00024481036808599244,3
234,0.22082912678621258,0.009704968828720644,3,1.1333508495205684,0.06833203504741922,3,0.005430448524296927,0.00025944765247720155,3
235,0.22091022154100892,0.00969897759434969,3,1.1301457141766138,0.06849819252073566,3,0.005457729063084292,0.0002824380092580498,3
236,0.22140895428300722,0.010817688458117746,3,1.1321757834580304,0.06237982616323004,3,0.00546940904936414,0.0002853731309769728,3
237,0.22107646578834142,0.010636520012021122,3,1.1297275178082578,0.06334413655411122,3,0.005457646521037107,0.0003066557961843116,3
238,0.2206507183256603,0.01036788035615445,3,1.1302706485141272,0.06873136051998703,3,0.0054048419659816875,0.00024131643962507283,3
239,0.22066693727661946,0.01027105087842338,3,1.1328967030554093,0.06455763787735576,3,0.0054101023018632505,0.00026744703986891316,3
240,0.22054529514442475,0.010573859685204717,3,1.1313210262770435,0.06794223528466259,3,0.0054155704409688,0.0002541898483671208,3
241,0.22065882780113988,0.010394254356755296,3,1.1282558603773902,0.06870828460927488,3,0.005414700461065863,0.00025322675764836907,3
242,0.22050474776702636,0.010393936424275427,3,1.1309169287816685,0.06352272607462767,3,0.0054176450339571795,0.00025961111237607435,3
243,0.22016009505914158,0.01024156683658454,3,1.1281065577695155,0.06314643733461095,3,0.005410794285392498,0.00025756230453115515,3
244,0.21986815394187456,0.010008664075828315,3,1.1284705468193579,0.06914368363734308,3,0.005424713858248445,0.00021585834450170492,3
245,0.21984788025317517,0.009965856629129351,3,1.1307558596976468,0.06535438994861312,3,0.005399434285305406,0.0002663997145125034,3
246,0.21987626341735456,0.010287971574167727,3,1.1296152085401445,0.06877780215797188,3,0.005396076655236151,0.0002580571715086949,3
247,0.219888427630574,0.010361920175816875,3,1.1269038321059315,0.06802157925799268,3,0.00537506413807184,0.00022263312137157267,3
248,0.21974245707194004,0.010256302620771705,3,1.129311877535071,0.06300264220756757,3,0.005376644172661313,0.00021065576632599972,3
249,0.21986004446639498,0.009827768409898564,3,1.129200025429012,0.06878651662342695,3,0.0053720941177328625,0.0002935603276032265,3
250,0.21960459598878615,0.009590749954468757,3,1.1268526430769008,0.06892635150057398,3,0.005411983150324194,0.00028139906225884147,3
251,0.21947484438111184,0.009680469603376558,3,1.129141255228997,0.06553630714963117,3,0.0053837767890427685,0.0002589442749429536,3
252,0.21975462128515943,0.010531970344858232,3,1.1278055388955108,0.06669177756686466,3,0.005417750881461747,0.00027510866359158704,3
253,0.21978300444933843,0.010478945477647102,3,1.1251663645073366,0.06787231446548497,3,0.005379557128569623,0.0002462610390346428,3
254,0.21967758126810333,0.01042560598578465,3,1.1279067843930204,0.06282560706054217,3,0.005379401638178134,0.0002423365047318477,3
255,0.21935320224891752,0.01040947052859504,3,1.128188389658794,0.0690200597921768,3,0.0053771830491403496,0.00024659020863255067,3
256,0.2190166590165115,0.01010604561976679,3,1.1254702771806246,0.06894790437847975,3,0.005396179274670895,0.00027504201776516735,3
257,0.21914235588644645,0.01055374551082667,3,1.1278314818611752,0.0636427334764603,3,0.005373976942255272,0.00025683636136668406,3
258,0.21907748008260927,0.010779243263749577,3,1.1269657990014081,0.06718243256162146,3,0.005412732303875179,0.00023701063203218877,3
259,0.2199492486966709,0.009984458037627823,3,1.122724757926172,0.06877487672560643,3,0.005409135072585634,0.00018274670323409627,3
260,0.21976678549837883,0.009962975797223944,3,1.1263548110787884,0.06317351844108099,3,0.005364304619310374,0.00022916790476779065,3
261,0.2193937496263155,0.009949054889458093,3,1.1267386240803177,0.06880154062011681,3,0.005390730021282235,0.0002603059681111902,3
262,0.2193329285602181,0.010016599937312819,3,1.1236227246171662,0.06787848741034831,3,0.0053862709406020705,0.0002787935639483799,3
263,0.21919912221480398,0.009989744851290804,3,1.126316402181639,0.06439648928647305,3,0.005356934800134367,0.0002424374218272491,3
264,0.21932887382247876,0.010131864719460778,3,1.1249647713549313,0.0673143510415748,3,0.005386176149990871,0.00019669594988186128,3
265,0.219170739050625,0.010091058650765542,3,1.1230693211885057,0.06899112141002839,3,0.005350784829326567,0.0002358435156489774,3
266,0.21922750537898303,0.010124691503236125,3,1.1262369733956459,0.06407910674629297,3,0.005343797747607257,0.0002359662570381945,3
267,0.21891934531075638,0.010143604586965147,3,1.1233846283582594,0.06392139122905874,3,0.005329862713201892,0.00022708298746473374,3
268,0.21888285267109778,0.010404996657310683,3,1.1233299354759763,0.06927866312914566,3,0.005349511144597506,0.00025203509967516375,3
269,0.21862740419348894,0.010014952691930454,3,1.1260474639846931,0.06531029342411285,3,0.005368424028605638,0.00019315790478917623,3
270,0.2187449915879439,0.009808952829671584,3,1.122559786023128,0.06634416408578488,3,0.005357344086202708,0.00023842209826347495,3
271,0.21876932001438307,0.010058446124301394,3,1.1218996192738844,0.0693302717466916,3,0.005353105283577189,0.00023783843984430836,3
272,0.21868822525958587,0.010126449971291682,3,1.1244884721458075,0.06351699580799458,3,0.00535031316910525,0.0002606553656534873,3
273,0.21855441891417218,0.010389284956666583,3,1.1216580435160761,0.06346696884892411,3,0.005386508384747653,0.00021677150602326782,3
274,0.21834762728944132,0.010211471198702053,3,1.1221305289969876,0.06961184390827269,3,0.005334759876143409,0.00023042484139695614,3
275,0.2183962841423193,0.009595027756742184,3,1.1243668926299608,0.06581475370748269,3,0.0053291806552331275,0.00022947685089674295,3
276,0.21827058727238435,0.009733265980880666,3,1.121981578296935,0.0658912394565875,3,0.005321375831021167,0.00023180431945046186,3
277,0.21834357255170153,0.009983850405646257,3,1.1204615773640867,0.06844751549287698,3,0.005344267673118149,0.00025094537266747997,3
278,0.2183516820271807,0.010209944764740256,3,1.1233400347938745,0.06367458395531349,3,0.005297097774284311,0.00019611614161880873,3
279,0.2181935472553278,0.010145452146872003,3,1.120378243499012,0.06368338744357502,3,0.005321446984317327,0.00022051039543257393,3
280,0.21807190512313304,0.009942578252929657,3,1.1206807297433106,0.07035739374975344,3,0.005319110555646413,0.00022734562001822768,3
281,0.21783267559648387,0.009708401254923494,3,1.123213968973639,0.0655283749860053,3,0.0053098532659409435,0.00022998349783911272,3
282,0.21771914293976868,0.009765994726479777,3,1.1203446871489209,0.06529693037958417,3,0.005329871552682819,0.0002546562667649635,3
283,0.2177394166284677,0.00997527044883083,3,1.1193878047714032,0.06850855786387477,3,0.005301591277653006,0.00021537987678949504,3
284,0.21769886925106974,0.010038316277935676,3,1.1222736954186991,0.06335709332750138,3,0.00530307351982804,0.00020697160101585993,3
285,0.21763804818497237,0.00996432721899527,3,1.1191073980037867,0.06394043848054641,3,0.005309081365056772,0.0002156454773116069,3
286,0.21801513879477594,0.009492220723061042,3,1.1189535976867824,0.07009697462516705,3,0.005315461433888613,0.00025289247889560335,3
287,0.21828275148560417,0.01017033225793692,3,1.1214306872691084,0.06390011670822221,3,0.00531721334056975,0.0002385494203254875,3
288,0.21806379564765346,0.010134252229773818,3,1.119379764659233,0.06525569899787002,3,0.0053043734213111165,0.00022232779543406137,3
289,0.21808001459861312,0.010385353317478856,3,1.1185523756607052,0.06799844203976396,3,0.0053189203710464926,0.0001659435526175251,3
290,0.21806379564765346,0.010463644144268335,3,1.1213000816989318,0.06379104408702091,3,0.005296959812010286,0.000224625427565874,3
291,0.21786916823614244,0.010589856449303818,3,1.1183101553776413,0.06351295416394508,3,0.005275210480365655,0.0002264392734186262,3
292,0.21759750080757398,0.010512486850707629,3,1.1153954659929297,0.06341992255689144,3,0.005312944550080565,0.00025613921173043983,3
293,0.21739070918284312,0.010138631520409126,3,1.1214788515948462,0.06503217340205894,3,0.005308600277061425,0.0002580992046002853,3
294,0.21712309649201444,0.010254181626651787,3,1.1183787313895244,0.06481507122238239,3,0.00530300604713486,0.00017060888106118328,3
295,0.21718391755811225,0.010452912569977676,3,1.1170832725642719,0.06819963855856821,3,0.005278797363730425,0.000212030684824982,3
296,0.21718391755811225,0.010632422337600254,3,1.1199499147218666,0.06341145811250898,3,0.00530325580018224,0.0002381661808668349,3
297,0.2169406332937228,0.010635907896122268,3,1.1170141877109871,0.0633882670313436,3,0.005258689686606307,0.000204564094319882,3
298,0.21709876806557568,0.010501220445886658,3,1.1136316754769464,0.0640041838499673,3,0.005320377241196053,0.0002641300817714162,3
299,0.2173947639205829,0.009728757453097163,3,1.119944420677631,0.06779424199679827,3,0.005306509739821611,0.0001691321912661629,3
300,0.21692441434276363,0.009600508474025445,3,1.117812352244691,0.06676498466984025,3,0.005297312048732422,0.0001707800523614968,3
301,0.21694468803146302,0.009657422631072879,3,1.1151465977138044,0.0670773539048466,3,0.005242417182703785,0.00020571028461327192,3
