Repository: ssk-yoshimura/flexible-pattern-musculoskeletal

# Data Repository for:

Accelerating Musculoskeletal Robotics through Parametric Design and 3D-Printed Flexible Structures

Authors:
Shunnosuke Yoshimura, Kento Kawaharazuka, Kei Okada

Version:
v1.0 (dataset frozen for journal peer review)

## Overview

This repository contains all raw experimental data associated with the manuscript.

The data correspond to the mechanical characterization, joint validation,
transmission evaluation, and motion experiments described in the paper.

## Repository Structure

Design/  
 Design-related files and parametric structure data.

Creep/  
 Creep and recovery experimental data.

Fatigue/  
 Material fatigue test data.

SpeedDependent/  
 Rate-dependent hysteresis test data.

ParamChange/  
 Parameter variation experiments.

BowdenCable/  
 Transmission efficiency and friction evaluation data.

JointFatigue/  
 Joint fatigue experiments.

JointStressRelaxation/  
 Joint stress relaxation measurements.

Leg_experiment/  
 Leg-level mechanical validation experiments.

Motion_experiment/  
 Integrated Motion experiment data.

File: ParamChange/youngs/sweepYZP_per_trial_E_Px.csv
row,direction,sweep_label,sweep_value,condition_index,test_id,trial_in_condition,xstar,ystar,zstar,X_mm,Y_mm,Z_mm,L0_mm,Area_mm2,E_MPa,n_points_fit
Px,X,p,1.5,1,1,1,15.0,10.0,30.0,45.0,30.0,60.0,45.0,1800.0,0.002078509937963807,154
Px,X,p,1.5,1,2,2,15.0,10.0,30.0,45.0,30.0,60.0,45.0,1800.0,0.002238348987327207,154
Px,X,p,1.5,1,3,3,15.0,10.0,30.0,45.0,30.0,60.0,45.0,1800.0,0.0020612576850994875,154
Px,X,p,2.0,2,4,1,15.0,10.0,30.0,45.0,30.0,60.0,45.0,1800.0,0.006869072720441249,154
Px,X,p,2.0,2,5,2,15.0,10.0,30.0,45.0,30.0,60.0,45.0,1800.0,0.006725418636750827,154
Px,X,p,2.0,2,6,3,15.0,10.0,30.0,45.0,30.0,60.0,45.0,1800.0,0.006947504441032504,154
Px,X,p,2.5,3,7,1,15.0,10.0,30.0,45.0,30.0,60.0,45.0,1800.0,0.023491475514428248,154
Px,X,p,2.5,3,8,2,15.0,10.0,30.0,45.0,30.0,60.0,45.0,1800.0,0.024145425181627482,154
Px,X,p,2.5,3,9,3,15.0,10.0,30.0,45.0,30.0,60.0,45.0,1800.0,0.02512477904494198,154
Px,X,p,3.0,4,10,1,15.0,10.0,30.0,45.0,30.0,60.0,45.0,1800.0,0.06219802668278614,144
Px,X,p,3.0,4,11,2,15.0,10.0,30.0,45.0,30.0,60.0,45.0,1800.0,0.05644419559247479,144
Px,X,p,3.0,4,12,3,15.0,10.0,30.0,45.0,30.0,60.0,45.0,1800.0,0.0589143914224802,144

File: ParamChange/youngs/sweepYZP_per_trial_E_Py.csv
row,direction,sweep_label,sweep_value,condition_index,test_id,trial_in_condition,xstar,ystar,zstar,X_mm,Y_mm,Z_mm,L0_mm,Area_mm2,E_MPa,n_points_fit
Py,Y,p,1.5,1,1,1,15.0,10.0,30.0,45.0,30.0,60.0,30.0,2700.0,0.002785760487859736,105
Py,Y,p,1.5,1,2,2,15.0,10.0,30.0,45.0,30.0,60.0,30.0,2700.0,0.0026325278429674167,104
Py,Y,p,1.5,1,3,3,15.0,10.0,30.0,45.0,30.0,60.0,30.0,2700.0,0.0025631626135863084,104
Py,Y,p,2.0,2,4,1,15.0,10.0,30.0,45.0,30.0,60.0,30.0,2700.0,0.006741716709673314,104
Py,Y,p,2.0,2,5,2,15.0,10.0,30.0,45.0,30.0,60.0,30.0,2700.0,0.006644729375230503,104
Py,Y,p,2.0,2,6,3,15.0,10.0,30.0,45.0,30.0,60.0,30.0,2700.0,0.006841935309064837,104
Py,Y,p,2.5,3,7,1,15.0,10.0,30.0,45.0,30.0,60.0,30.0,2700.0,0.023014168719994444,88
Py,Y,p,2.5,3,8,2,15.0,10.0,30.0,45.0,30.0,60.0,30.0,2700.0,0.02225834586658413,86
Py,Y,p,2.5,3,9,3,15.0,10.0,30.0,45.0,30.0,60.0,30.0,2700.0,0.02144319978563753,87
Py,Y,p,3.0,4,10,1,15.0,10.0,30.0,45.0,30.0,60.0,30.0,2700.0,0.06439234249817252,72
Py,Y,p,3.0,4,11,2,15.0,10.0,30.0,45.0,30.0,60.0,30.0,2700.0,0.06655614565399062,72
Py,Y,p,3.0,4,12,3,15.0,10.0,30.0,45.0,30.0,60.0,30.0,2700.0,0.06397370184538899,72

File: ParamChange/youngs/sweepYZP_per_trial_E_Yx.csv
row,direction,sweep_label,sweep_value,condition_index,test_id,trial_in_condition,xstar,ystar,zstar,X_mm,Y_mm,Z_mm,L0_mm,Area_mm2,E_MPa,n_points_fit
Yx,X,y*,5.0,1,1,1,15.0,5.0,30.0,45.0,15.0,60.0,45.0,900.0,0.016034230146357884,155
Yx,X,y*,5.0,1,2,2,15.0,5.0,30.0,45.0,15.0,60.0,45.0,900.0,0.016151970007386406,154
Yx,X,y*,5.0,1,3,3,15.0,5.0,30.0,45.0,15.0,60.0,45.0,900.0,0.01631383352393959,154
Yx,X,y*,10.0,2,4,1,15.0,10.0,30.0,45.0,30.0,60.0,45.0,1800.0,0.007478241115521453,154
Yx,X,y*,10.0,2,5,2,15.0,10.0,30.0,45.0,30.0,60.0,45.0,1800.0,0.007283595728268375,154
Yx,X,y*,10.0,2,6,3,15.0,10.0,30.0,45.0,30.0,60.0,45.0,1800.0,0.007457346680941465,154
Yx,X,y*,15.0,3,7,1,15.0,15.0,30.0,45.0,45.0,60.0,45.0,2700.0,0.004813147438518471,154
Yx,X,y*,15.0,3,8,2,15.0,15.0,30.0,45.0,45.0,60.0,45.0,2700.0,0.00471723704930782,154
Yx,X,y*,15.0,3,9,3,15.0,15.0,30.0,45.0,45.0,60.0,45.0,2700.0,0.005167592238490705,154
Yx,X,y*,20.0,4,10,1,15.0,20.0,30.0,45.0,60.0,60.0,45.0,3600.0,0.0035558315101196472,154
Yx,X,y*,20.0,4,11,2,15.0,20.0,30.0,45.0,60.0,60.0,45.0,3600.0,0.0035558101842746276,154
Yx,X,y*,20.0,4,12,3,15.0,20.0,30.0,45.0,60.0,60.0,45.0,3600.0,0.0034493417552832486,154

File: ParamChange/youngs/sweepYZP_per_trial_E_Yy.csv
row,direction,sweep_label,sweep_value,condition_index,test_id,trial_in_condition,xstar,ystar,zstar,X_mm,Y_mm,Z_mm,L0_mm,Area_mm2,E_MPa,n_points_fit
Yy,Y,y*,5.0,1,1,1,15.0,5.0,30.0,45.0,15.0,60.0,15.0,2700.0,0.07385916325507798,27
Yy,Y,y*,5.0,1,2,2,15.0,5.0,30.0,45.0,15.0,60.0,15.0,2700.0,0.07595431448256523,25
Yy,Y,y*,5.0,1,3,3,15.0,5.0,30.0,45.0,15.0,60.0,15.0,2700.0,0.07682478979779223,25
Yy,Y,y*,10.0,2,4,1,15.0,10.0,30.0,45.0,30.0,60.0,30.0,2700.0,0.005878098493949993,104
Yy,Y,y*,10.0,2,5,2,15.0,10.0,30.0,45.0,30.0,60.0,30.0,2700.0,0.005905964801902379,104
Yy,Y,y*,10.0,2,6,3,15.0,10.0,30.0,45.0,30.0,60.0,30.0,2700.0,0.0059954854686028606,101
Yy,Y,y*,15.0,3,7,1,15.0,15.0,30.0,45.0,45.0,60.0,45.0,2700.0,0.0049242014569395075,154
Yy,Y,y*,15.0,3,8,2,15.0,15.0,30.0,45.0,45.0,60.0,45.0,2700.0,0.005045784811121099,154
Yy,Y,y*,15.0,3,9,3,15.0,15.0,30.0,45.0,45.0,60.0,45.0,2700.0,0.004532490158153905,154
Yy,Y,y*,20.0,4,10,1,15.0,20.0,30.0,45.0,60.0,60.0,60.0,2700.0,0.004260151756165695,229
Yy,Y,y*,20.0,4,11,2,15.0,20.0,30.0,45.0,60.0,60.0,60.0,2700.0,0.004584506482194996,229
Yy,Y,y*,20.0,4,12,3,15.0,20.0,30.0,45.0,60.0,60.0,60.0,2700.0,0.004502608072451044,229

File: ParamChange/youngs/sweepYZP_per_trial_E_Zx.csv
row,direction,sweep_label,sweep_value,condition_index,test_id,trial_in_condition,xstar,ystar,zstar,X_mm,Y_mm,Z_mm,L0_mm,Area_mm2,E_MPa,n_points_fit
Zx,X,z*,25.0,1,1,1,15.0,10.0,25.0,45.0,30.0,50.0,45.0,1500.0,0.013156354346545914,154
Zx,X,z*,25.0,1,2,2,15.0,10.0,25.0,45.0,30.0,50.0,45.0,1500.0,0.013501650219929707,154
Zx,X,z*,25.0,1,3,3,15.0,10.0,25.0,45.0,30.0,50.0,45.0,1500.0,0.01314769206853302,154
Zx,X,z*,30.0,2,4,1,15.0,10.0,30.0,45.0,30.0,60.0,45.0,1800.0,0.007035838584238035,154
Zx,X,z*,30.0,2,5,2,15.0,10.0,30.0,45.0,30.0,60.0,45.0,1800.0,0.006818348384544324,154
Zx,X,z*,30.0,2,6,3,15.0,10.0,30.0,45.0,30.0,60.0,45.0,1800.0,0.007023868561671954,154
Zx,X,z*,35.0,3,7,1,15.0,10.0,35.0,45.0,30.0,70.0,45.0,2100.0,0.004245394508569977,154
Zx,X,z*,35.0,3,8,2,15.0,10.0,35.0,45.0,30.0,70.0,45.0,2100.0,0.004310158000362669,154
Zx,X,z*,35.0,3,9,3,15.0,10.0,35.0,45.0,30.0,70.0,45.0,2100.0,0.004100576641799833,154
Zx,X,z*,40.0,4,10,1,15.0,10.0,40.0,45.0,30.0,80.0,45.0,2400.0,0.0024487168745416753,154
Zx,X,z*,40.0,4,11,2,15.0,10.0,40.0,45.0,30.0,80.0,45.0,2400.0,0.0026036157100565054,154
Zx,X,z*,40.0,4,12,3,15.0,10.0,40.0,45.0,30.0,80.0,45.0,2400.0,0.0026202166441450436,154

File: ParamChange/youngs/sweepYZP_per_trial_E_Zy.csv
row,direction,sweep_label,sweep_value,condition_index,test_id,trial_in_condition,xstar,ystar,zstar,X_mm,Y_mm,Z_mm,L0_mm,Area_mm2,E_MPa,n_points_fit
Zy,Y,z*,25.0,1,1,1,15.0,10.0,25.0,45.0,30.0,50.0,30.0,2250.0,0.01423434301107054,104
Zy,Y,z*,25.0,1,2,2,15.0,10.0,25.0,45.0,30.0,50.0,30.0,2250.0,0.014228841190963924,104
Zy,Y,z*,25.0,1,3,3,15.0,10.0,25.0,45.0,30.0,50.0,30.0,2250.0,0.013767975430097067,104
Zy,Y,z*,30.0,2,4,1,15.0,10.0,30.0,45.0,30.0,60.0,30.0,2700.0,0.006966058202825582,104
Zy,Y,z*,30.0,2,5,2,15.0,10.0,30.0,45.0,30.0,60.0,30.0,2700.0,0.0067835184006081765,104
Zy,Y,z*,30.0,2,6,3,15.0,10.0,30.0,45.0,30.0,60.0,30.0,2700.0,0.00705842179067617,104
Zy,Y,z*,35.0,3,7,1,15.0,10.0,35.0,45.0,30.0,70.0,30.0,3150.0,0.004888689582864129,104
Zy,Y,z*,35.0,3,8,2,15.0,10.0,35.0,45.0,30.0,70.0,30.0,3150.0,0.004678156361423263,104
Zy,Y,z*,35.0,3,9,3,15.0,10.0,35.0,45.0,30.0,70.0,30.0,3150.0,0.005139781186315382,104
Zy,Y,z*,40.0,4,10,1,15.0,10.0,40.0,45.0,30.0,80.0,30.0,3600.0,0.003703482349973395,104
Zy,Y,z*,40.0,4,11,2,15.0,10.0,40.0,45.0,30.0,80.0,30.0,3600.0,0.0034934443026158114,104
Zy,Y,z*,40.0,4,12,3,15.0,10.0,40.0,45.0,30.0,80.0,30.0,3600.0,0.0037249031480552607,103

File: ParamChange/youngs/tensionT_per_cond_E_T.csv
x*,E_mean_MPa,E_std_MPa,n
5.0,2.613388312866599,0.26057526191969493,3
6.0,2.1109246130723354,0.038875374759684105,3
7.0,1.6402074004097178,0.01039655511965852,3
8.0,1.067336666654419,0.05089940710023498,3
