Repository: ssk-yoshimura/flexible-pattern-musculoskeletal

# Data Repository for:

Accelerating Musculoskeletal Robotics through Parametric Design and 3D-Printed Flexible Structures

Authors:
Shunnosuke Yoshimura, Kento Kawaharazuka, Kei Okada

Version:
v1.0 (dataset frozen for journal peer review)

## Overview

This repository contains all raw experimental data associated with the manuscript.

The data correspond to the mechanical characterization, joint validation,
transmission evaluation, and motion experiments described in the paper.

## Repository Structure

Design/  
 Design-related files and parametric structure data.

Creep/  
 Creep and recovery experimental data.

Fatigue/  
 Material fatigue test data.

SpeedDependent/  
 Rate-dependent hysteresis test data.

ParamChange/  
 Parameter variation experiments.

BowdenCable/  
 Transmission efficiency and friction evaluation data.

JointFatigue/  
 Joint fatigue experiments.

JointStressRelaxation/  
 Joint stress relaxation measurements.

Leg_experiment/  
 Leg-level mechanical validation experiments.

Motion_experiment/  
 Integrated Motion experiment data.

File: SpeedDependent/MP_0122_1309_summary.csv
stem,prefix,sample_type,mode,condition,speed_mm_min,n,energy_loss_density_MJ_m3_mean,energy_loss_density_MJ_m3_std,peak_stress_MPa_mean,peak_stress_MPa_std,modulus_MPa_mean,modulus_MPa_std,gap_x0_mm_mean,gap_x0_mm_std,modulus_type
MP_0122_1309,MP,MUSCLE,compression,A,50,3,0.0005934768042165755,4.0244834041877794e-05,0.025335241247106472,0.0017872239217279033,0.006099829219675529,0.0005247123322515366,5.651054407469927,0.3253398591987635,loading_0-0.5eps_at_sigmax
MP_0122_1309,MP,MUSCLE,compression,A,150,3,0.0006089064522756808,5.7068056272889414e-05,0.028013300012659142,0.0020330270648677416,0.006693339338852234,0.0006944993602760068,5.702165005728603,0.11720393065786289,loading_0-0.5eps_at_sigmax
MP_0122_1309,MP,MUSCLE,compression,A,300,3,0.0005802683826373107,5.4984396898447675e-05,0.033045874701605915,0.002124564672095082,0.006986549793106613,0.0008502771885165884,5.396612516138703,0.1040822555942473,loading_0-0.5eps_at_sigmax
MP_0122_1309,MP,MUSCLE,compression,B,50,3,0.0011849617088909158,0.0006262049960603508,0.05521138509114578,0.02267238776071939,0.00943485407508999,0.001032927618037621,5.486611613072454,0.5126459177714248,loading_0-0.5eps_at_sigmax
MP_0122_1309,MP,MUSCLE,compression,B,150,3,0.0011928957247172942,0.0006698943780877952,0.06109802811234089,0.02311784822879713,0.010329283739389336,0.0011551129006418623,5.549944310914724,0.455565889235149,loading_0-0.5eps_at_sigmax
MP_0122_1309,MP,MUSCLE,compression,B,300,3,0.001149393247647545,0.0007456647463750999,0.07036844889322919,0.023710691226420444,0.011162392489710259,0.0013308486639407656,5.4955004127696165,0.45558214841247324,loading_0-0.5eps_at_sigmax

File: SpeedDependent/MT_0122_1502_metrics_per_trial.csv
file,stem,prefix,sample_type,mode,condition,specimen,speed_mm_min,loop_ok,gap_x0_mm,eps_max,peak_stress_MPa,energy_loss_density_MJ_m3,modulus_MPa,modulus_type
MT_0122_1502.csv,MT_0122_1502,MT,MUSCLE,tension,A,1,300,True,0.0,0.408262570090592,0.009471045600043422,0.00030328564025951005,0.018094167906773314,loading_0-0.5eps_at_sigmax
MT_0122_1502.csv,MT_0122_1502,MT,MUSCLE,tension,A,1,150,True,0.0,0.4023070742934933,0.008602142333984356,0.0002988248557441559,0.017095599680169438,loading_0-0.5eps_at_sigmax
MT_0122_1502.csv,MT_0122_1502,MT,MUSCLE,tension,A,1,50,True,0.0,0.40168485831469336,0.007819599575466579,0.0002734355215956687,0.015743563210134003,loading_0-0.5eps_at_sigmax
MT_0122_1502.csv,MT_0122_1502,MT,MUSCLE,tension,A,2,300,True,0.0,0.4083514580875627,0.010490417480468757,0.0003478348055970146,0.018455372940942218,loading_0-0.5eps_at_sigmax
MT_0122_1502.csv,MT_0122_1502,MT,MUSCLE,tension,A,2,150,True,0.0,0.402129298299552,0.009505483839246978,0.00032432168321537937,0.01737071711297684,loading_0-0.5eps_at_sigmax
MT_0122_1502.csv,MT_0122_1502,MT,MUSCLE,tension,A,2,50,True,0.0,0.401773746311664,0.008675257364908845,0.0002943629056385538,0.016094509488506492,loading_0-0.5eps_at_sigmax
MT_0122_1502.csv,MT_0122_1502,MT,MUSCLE,tension,A,3,300,True,0.0,0.4081736820936213,0.009043481614854623,0.0003123980952969611,0.018448786906919503,loading_0-0.5eps_at_sigmax
MT_0122_1502.csv,MT_0122_1502,MT,MUSCLE,tension,A,3,150,True,0.0,0.402129298299552,0.008242395189073333,0.00029940036298497575,0.017426805681083405,loading_0-0.5eps_at_sigmax
MT_0122_1502.csv,MT_0122_1502,MT,MUSCLE,tension,A,3,50,True,0.0,0.401773746311664,0.007497469584147156,0.0002736872655416439,0.015958924630457984,loading_0-0.5eps_at_sigmax
MT_0122_1502.csv,MT_0122_1502,MT,MUSCLE,tension,B,1,300,True,0.0,0.4083514580875627,0.012494723002115866,0.0002739955465013983,0.025598117236799788,loading_0-0.5eps_at_sigmax
MT_0122_1502.csv,MT_0122_1502,MT,MUSCLE,tension,B,1,150,True,0.0,0.4023959622904667,0.0116782718234592,0.000295869766580919,0.024850213490516228,loading_0-0.5eps_at_sigmax
MT_0122_1502.csv,MT_0122_1502,MT,MUSCLE,tension,B,1,50,True,0.0,0.401773746311664,0.010909504360622845,0.0002980018430673466,0.023543202445651067,loading_0-0.5eps_at_sigmax
MT_0122_1502.csv,MT_0122_1502,MT,MUSCLE,tension,B,2,300,True,0.0,0.4081736820936213,0.013151168823242179,0.0002928937203405219,0.02681555003578341,loading_0-0.5eps_at_sigmax
MT_0122_1502.csv,MT_0122_1502,MT,MUSCLE,tension,B,2,150,True,0.0,0.4022181862965227,0.01225895351833769,0.0003140849634037631,0.02596036321732136,loading_0-0.5eps_at_sigmax
MT_0122_1502.csv,MT_0122_1502,MT,MUSCLE,tension,B,2,50,True,0.0,0.401773746311664,0.011483298407660578,0.0003114191760944468,0.024534590379101905,loading_0-0.5eps_at_sigmax
MT_0122_1502.csv,MT_0122_1502,MT,MUSCLE,tension,B,3,300,True,0.0,0.4083514580875627,0.0123702155219184,0.00028388960632780817,0.026445162435911256,loading_0-0.5eps_at_sigmax
MT_0122_1502.csv,MT_0122_1502,MT,MUSCLE,tension,B,3,150,True,0.0,0.4023959622904667,0.011498133341471335,0.00030065815259738555,0.025623989138071245,loading_0-0.5eps_at_sigmax
MT_0122_1502.csv,MT_0122_1502,MT,MUSCLE,tension,B,3,50,True,0.0,0.40168485831469336,0.010750028822157112,0.0003028260091722903,0.02413112804066427,loading_0-0.5eps_at_sigmax

File: SpeedDependent/TP_0122_1152_metrics_per_trial.csv
file,stem,prefix,sample_type,mode,condition,specimen,speed_mm_min,loop_ok,gap_x0_mm,eps_max,peak_stress_MPa,energy_loss_density_MJ_m3,modulus_MPa,modulus_type
TP_0122_1152.csv,TP_0122_1152,TP,TENDON,compression,B,1,300,True,4.07995906099677,0.23844998830463676,0.3516187473219273,0.011635191772799584,1.7330387441924324,loading_0-0.5eps_at_sigmax
TP_0122_1152.csv,TP_0122_1152,TP,TENDON,compression,B,1,150,True,3.88996096746996,0.24333089170977637,0.33271555997887503,0.012622379316161086,1.6042571231025502,loading_0-0.5eps_at_sigmax
TP_0122_1152.csv,TP_0122_1152,TP,TENDON,compression,B,1,50,True,3.84996136883274,0.2422594738891343,0.30432428632463776,0.011992790620625832,1.4948156163251123,loading_0-0.5eps_at_sigmax
TP_0122_1152.csv,TP_0122_1152,TP,TENDON,compression,B,2,300,True,3.82662826962769,0.2476165629923361,0.33541601531359566,0.011133574791949354,1.5214963446597838,loading_0-0.5eps_at_sigmax
TP_0122_1152.csv,TP_0122_1152,TP,TENDON,compression,B,2,150,True,3.91662736656144,0.24237852031365212,0.3166344701027385,0.011971733981479115,1.5571558152830316,loading_0-0.5eps_at_sigmax
TP_0122_1152.csv,TP_0122_1152,TP,TENDON,compression,B,2,50,True,3.80996177019551,0.24368803098332106,0.291928953054,0.011529803589374207,1.4225681643661832,loading_0-0.5eps_at_sigmax
TP_0122_1152.csv,TP_0122_1152,TP,TENDON,compression,B,3,300,True,4.17662475770339,0.23499764199368606,0.3431281264947385,0.010918472253405491,1.7724135113866901,loading_0-0.5eps_at_sigmax
TP_0122_1152.csv,TP_0122_1152,TP,TENDON,compression,B,3,150,True,3.93996046576649,0.2415451953420432,0.3241032970194911,0.011875507195984042,1.592394791834531,loading_0-0.5eps_at_sigmax
TP_0122_1152.csv,TP_0122_1152,TP,TENDON,compression,B,3,50,True,3.71662937337533,0.24714037729427035,0.29970188530123976,0.011616271678429858,1.4010251655150405,loading_0-0.5eps_at_sigmax
TP_0122_1152.csv,TP_0122_1152,TP,TENDON,compression,A,1,300,True,3.67996307462454,0.25285460567102,0.3436633518763954,0.011232245211219252,1.4486638562799095,loading_0-0.5eps_at_sigmax
TP_0122_1152.csv,TP_0122_1152,TP,TENDON,compression,A,1,150,True,3.54329777928069,0.25594981270842176,0.3249791203712934,0.012178353197769588,1.3656230314152122,loading_0-0.5eps_at_sigmax
TP_0122_1152.csv,TP_0122_1152,TP,TENDON,compression,A,1,50,True,3.48329838132486,0.25535458058584426,0.2995559147426059,0.011808810506666163,1.2814280195299652,loading_0-0.5eps_at_sigmax
TP_0122_1152.csv,TP_0122_1152,TP,TENDON,compression,A,2,300,True,3.72996257292107,0.2509498628787689,0.3627368382045204,0.011842241529132233,1.518883993168809,loading_0-0.5eps_at_sigmax
TP_0122_1152.csv,TP_0122_1152,TP,TENDON,compression,A,2,150,True,3.56663087848574,0.25499744131229857,0.3534920361577245,0.013717865600430597,1.4628844853241962,loading_0-0.5eps_at_sigmax
TP_0122_1152.csv,TP_0122_1152,TP,TENDON,compression,A,2,50,True,3.39329928439111,0.25856883404776393,0.3271200218979196,0.013242402411153438,1.3139519321966122,loading_0-0.5eps_at_sigmax
TP_0122_1152.csv,TP_0122_1152,TP,TENDON,compression,A,3,300,True,4.07995906099677,0.23844998830463676,0.33492944678481756,0.012027909093967521,1.6432383258232206,loading_0-0.5eps_at_sigmax
TP_0122_1152.csv,TP_0122_1152,TP,TENDON,compression,A,3,150,True,4.03995946235955,0.23797380260657675,0.31580730360381504,0.01266971419349822,1.5826420587804053,loading_0-0.5eps_at_sigmax
TP_0122_1152.csv,TP_0122_1152,TP,TENDON,compression,A,3,50,True,3.9499603654258,0.23868808115366782,0.28990969365956887,0.012053723123649145,1.4417558665466623,loading_0-0.5eps_at_sigmax

File: SpeedDependent/TP_0122_1152_summary.csv
stem,prefix,sample_type,mode,condition,speed_mm_min,n,energy_loss_density_MJ_m3_mean,energy_loss_density_MJ_m3_std,peak_stress_MPa_mean,peak_stress_MPa_std,modulus_MPa_mean,modulus_MPa_std,gap_x0_mm_mean,gap_x0_mm_std,modulus_type
TP_0122_1152,TP,TENDON,compression,A,50,3,0.012368312013822916,0.0007668253155174496,0.3055285434333648,0.01931078330906615,1.3457119394244133,0.08475127241867722,3.6088526770472567,0.2988156633535761,loading_0-0.5eps_at_sigmax
TP_0122_1152,TP,TENDON,compression,A,150,3,0.0128553109972328,0.0007863582133189285,0.331426153377611,0.019652173998144132,1.470383191839938,0.10870366833364238,3.7166293733753264,0.2802550056850681,loading_0-0.5eps_at_sigmax
TP_0122_1152,TP,TENDON,compression,A,300,3,0.01170079861143967,0.0004162629310922987,0.3471098789552445,0.014220466450544814,1.536928725090646,0.09853433570138616,3.829961569514127,0.21794276030230247,loading_0-0.5eps_at_sigmax
TP_0122_1152,TP,TENDON,compression,B,50,3,0.0117129552961433,0.0002461707521770554,0.29865170822662584,0.006264042276244487,1.4394696487354455,0.049126441924918926,3.792184170801193,0.06842066598135611,loading_0-0.5eps_at_sigmax
TP_0122_1152,TP,TENDON,compression,B,150,3,0.012156540164541416,0.0004062874412875452,0.32448444236703483,0.008047317362516593,1.5846025767400376,0.024498413451413514,3.915516266599296,0.025018260627401364,loading_0-0.5eps_at_sigmax
TP_0122_1152,TP,TENDON,compression,B,300,3,0.011229079606051476,0.00036778063367670096,0.34338762971008713,0.008104482560443702,1.6756495334129689,0.13494442291173728,4.02773736277595,0.18074765486758257,loading_0-0.5eps_at_sigmax

File: SpeedDependent/TT_0123_1729_metrics_per_trial.csv
file,stem,prefix,sample_type,mode,condition,specimen,speed_mm_min,loop_ok,gap_x0_mm,eps_max,peak_stress_MPa,energy_loss_density_MJ_m3,modulus_MPa,modulus_type
TT_0123_1729.csv,TT_0123_1729,TT,TENDON,tension,A,1,300,True,0.0,0.2590450197458268,0.27097001367685714,0.00793691254529965,1.301495339801278,loading_0-0.5eps_at_sigmax
TT_0123_1729.csv,TT_0123_1729,TT,TENDON,tension,A,1,150,True,0.0,0.2570212305290625,0.28127310227374613,0.008696981437295626,1.2708866981332172,loading_0-0.5eps_at_sigmax
TT_0123_1729.csv,TT_0123_1729,TT,TENDON,tension,A,1,50,True,0.0,0.25059272360522283,0.26277133396693625,0.008365838084895917,1.1836112692199292,loading_0-0.5eps_at_sigmax
TT_0123_1729.csv,TT_0123_1729,TT,TENDON,tension,A,2,300,True,0.0,0.25916406617034216,0.2552538501973061,0.009887198115681886,1.3487433629135894,loading_0-0.5eps_at_sigmax
TT_0123_1729.csv,TT_0123_1729,TT,TENDON,tension,A,2,150,True,0.0,0.2571402769535779,0.27669935810322704,0.009855357158956895,1.3179406074215143,loading_0-0.5eps_at_sigmax
TT_0123_1729.csv,TT_0123_1729,TT,TENDON,tension,A,2,50,True,0.0,0.2508308164542539,0.264778429148148,0.009177884346596287,1.2197678584887122,loading_0-0.5eps_at_sigmax
TT_0123_1729.csv,TT_0123_1729,TT,TENDON,tension,A,3,300,True,0.0,0.2590450197458268,0.24074194382648087,0.009515766867969502,1.2175195346403775,loading_0-0.5eps_at_sigmax
TT_0123_1729.csv,TT_0123_1729,TT,TENDON,tension,A,3,150,True,0.0,0.2571402769535779,0.27257568982182784,0.009787438539618307,1.3069259344180626,loading_0-0.5eps_at_sigmax
TT_0123_1729.csv,TT_0123_1729,TT,TENDON,tension,A,3,50,True,0.0,0.25059272360522283,0.26240640757035205,0.008862010729884504,1.2066976645766743,loading_0-0.5eps_at_sigmax
TT_0123_1729.csv,TT_0123_1729,TT,TENDON,tension,B,1,300,True,0.0,0.25916406617034216,0.2665544042781913,0.008727443797022196,1.3219168899160654,loading_0-0.5eps_at_sigmax
TT_0123_1729.csv,TT_0123_1729,TT,TENDON,tension,B,1,150,True,0.0,0.2571402769535779,0.27211344971948725,0.009122287164198035,1.283792747378571,loading_0-0.5eps_at_sigmax
TT_0123_1729.csv,TT_0123_1729,TT,TENDON,tension,B,1,50,True,0.0,0.25059272360522283,0.2484905476472819,0.008308423710366945,1.1805996816215425,loading_0-0.5eps_at_sigmax
TT_0123_1729.csv,TT_0123_1729,TT,TENDON,tension,B,2,300,True,0.0,0.25916406617034216,0.2573947517239324,0.007251686346662135,1.15721798483373,loading_0-0.5eps_at_sigmax
TT_0123_1729.csv,TT_0123_1729,TT,TENDON,tension,B,2,150,True,0.0,0.2572593233780936,0.26219961594562113,0.007845550988989864,1.116207508061903,loading_0-0.5eps_at_sigmax
TT_0123_1729.csv,TT_0123_1729,TT,TENDON,tension,B,2,50,True,0.0,0.2508308164542539,0.24114336286272323,0.007364873712719482,1.0295797082747409,loading_0-0.5eps_at_sigmax
TT_0123_1729.csv,TT_0123_1729,TT,TENDON,tension,B,3,300,True,0.0,0.25916406617034216,0.28572520431207143,0.008392166237493092,1.4107873274062022,loading_0-0.5eps_at_sigmax
TT_0123_1729.csv,TT_0123_1729,TT,TENDON,tension,B,3,150,True,0.0,0.25749741622712463,0.2927074627000459,0.008924110542176986,1.3598155919726824,loading_0-0.5eps_at_sigmax
TT_0123_1729.csv,TT_0123_1729,TT,TENDON,tension,B,3,50,True,0.0,0.25094986287876964,0.27308658677704467,0.008222856117033186,1.251246043171001,loading_0-0.5eps_at_sigmax

File: SpeedDependent/TT_0123_1729_summary.csv
stem,prefix,sample_type,mode,condition,speed_mm_min,n,energy_loss_density_MJ_m3_mean,energy_loss_density_MJ_m3_std,peak_stress_MPa_mean,peak_stress_MPa_std,modulus_MPa_mean,modulus_MPa_std,gap_x0_mm_mean,gap_x0_mm_std,modulus_type
TT_0123_1729,TT,TENDON,tension,A,50,3,0.008801911053792235,0.0004093455277454281,0.26331872356181213,0.0012772423880439143,1.2033589307617718,0.018308060915972157,0.0,0.0,loading_0-0.5eps_at_sigmax
TT_0123_1729,TT,TENDON,tension,A,150,3,0.00944659237862361,0.0006500697325919611,0.27684938339960036,0.0043506466797316205,1.2985844133242648,0.024611040722540153,0.0,0.0,loading_0-0.5eps_at_sigmax
TT_0123_1729,TT,TENDON,tension,A,300,3,0.009113292509650346,0.0010355639325211182,0.25565526923354803,0.015118032433216954,1.2892527457850818,0.06646302812732359,0.0,0.0,loading_0-0.5eps_at_sigmax
TT_0123_1729,TT,TENDON,tension,B,50,3,0.007965384513373204,0.000521814497243574,0.2542401657623499,0.016729792881621644,1.153808477689095,0.11323567221815635,0.0,0.0,loading_0-0.5eps_at_sigmax
TT_0123_1729,TT,TENDON,tension,B,150,3,0.008630649565121629,0.0006870977543712479,0.2756735094550514,0.01556238083933352,1.2532719491377187,0.12463893444912971,0.0,0.0,loading_0-0.5eps_at_sigmax
TT_0123_1729,TT,TENDON,tension,B,300,3,0.008123765460392474,0.0007736240985998748,0.26989145343806503,0.014457024548079006,1.2966407340519992,0.1286604675671877,0.0,0.0,loading_0-0.5eps_at_sigmax
